Repository: me2d09/lk99

# lk99
Analysis of the LK99 replication attempt

File: analysis/Cu3P/CuP2_Cu2P7.out (part 1 of 9)


        **********************************************************
        ** PROGRAM FullProf.2k (Version 7.20 - Oct2019-ILL JRC) **
        **********************************************************
                       M U L T I -- P A T T E R N                 
            Rietveld, Profile Matching & Integrated Intensity     
                 Refinement of X-ray and/or Neutron Data


    Date: 05/08/2023  Time: 09:58:21.349                              

 => PCR file code: CuP2_Cu2P7
 => DAT file code: 230804_Cu3P_geom.dat -> Relative contribution: 1.0000                                                            

 ==> CONDITIONS OF THIS RUN FOR PATTERN No.:  1

 => Global Refinement of X-ray powder diffraction data                                                                              
 => Global Refinement of X-ray powder diffraction data                                                                              
    Bragg-Brentano(X-rays) or Debye-Scherrer geometry(Neutrons)
 => Title: Darstellung, Eigenschaften und Kristallstruktur von Cu~2~P~7~ und Strukturverfeinerungen von CuP~2~ und AgP~2~

 => Number of phases:    2
 => Number of excluded regions:    2
 => Number of scattering factors supplied:    0
 => Conventional weights: w=1.0/Variance(yobs)
 => Asymmetry correction as in J.Appl.Cryst. 26,128(1993)
 => Background refined by polynomial function
 => The    7th default profile function was selected
 => T-C-H Pseudo-Voigt function 
    This function is convoluted with asymmetry due to axial 
    divergence as formulated by: 
    van Laar and Yelon, J. Appl. Cryst. 17, 47(1984).
    and using the method of:
    Finger, Cox and Jephcoat, J. Appl. Cryst. 27, 892 (1994).
    Fortran 90 module adapted from function PROFVAL (in F77) : 
    L.W. Finger, J. Appl. Cryst. 31, 111 (1998).


 ==> INPUT/OUTPUT OPTIONS:

 => Generate file *.PRF for plot
 => Output Integrated Intensities
 => Generate new input file *.PCR

 => Data supplied in free format for pattern:  1
 => Plot pattern at each cycle
 => Wavelengths:  1.54056 1.54439
 => Alpha2/Alpha1 ratio:   0.5000
 => Cos(Monochromator angle)=   0.9100
 => Asymmetry correction for angles lower than    0.000 degrees
 => Absorption correction (AC), muR-eff =   0.0000  0.0000
 => Base of peaks: 2.0*HW*    8.00

 => Number of cycles:   20
 => Relaxation factors ==>    for coordinates:  1.00
 => for anisotropic temperature factors:  1.00
 => for halfwidth/strain/size parameters:  1.00
 => for lattice constants and propagation vectors:  1.00
 => EPS-value for convergence:    0.1

 => Excluded regions for Pattern#  1
    From     to
      0.0000     10.0000
    154.0000    180.0000

 => Number of Least-Squares parameters varied:    14

 =>--------------------------->
 =>------->  PATTERN number:  1
 =>--------------------------->
 => Global parameters and codes ==>
 => Zero-point:     0.0000   80.1000
 => Background parameters and codes ==>
 => Origin of polynomial at 2theta/TOF/E(KeV):   40.000  
  161.00      37.609     -101.46      91.589     -24.783      0.0000    
       11.00       21.00       31.00       41.00       51.00        0.00
 => Displacement peak-shift parameter and code:     0.00    0.00
 => Transparency peak-shift parameter and code:     0.00    0.00

 => Reading Intensity data  =>>

 ==> Angular range, step and number of points:
     2Thmin:       5.000000  2Thmax:     100.000000  Step:       0.020000  No. of points:   4751
 --------------------------------------------------------------------------------
 => Phase  No. 1
      Darstellung, Eigenschaften und Kristallstruktur von Cu~2~P~7~ und Stru
 --------------------------------------------------------------------------------
 =>-------> Pattern#  1
 => Crystal Structure Refinement
 => Preferred orientation vector:   0.0000  0.0000  1.0000

 =>-------> Data for PHASE: 1
 => Number of atoms:   13
 => Number of distance  constraints:    0
 => Number of angle     constraints:    0

 => Symmetry information on space group: C 1 2/m 1           
 -> The multiplicity of the general position is:   8
 -> The space group is Centric (-1 at origin)   
 -> Lattice type  C: { 000; 1/2 1/2  0  }+                         
 -> Reduced set of symmetry operators:

  No.  IT   Symmetry symbol    Rotation part     Associated Translation
   1: ( 1)   1            -->     ( x, y, z) + {  0.0000  0.0000  0.0000}
   2: ( 3)   2 ( 0, y, 0) -->     (-x, y,-z) + {  0.0000  0.0000  0.0000}


        Information on Space Group: 
        --------------------------- 

 =>   Number of Space group:  12
 =>  Hermann-Mauguin Symbol: C 1 2/m 1
 =>             Hall Symbol: -C 2y
 =>    Table Setting Choice: b1
 =>            Setting Type: IT (Generated from Hermann-Mauguin symbol)
 =>          Crystal System: Monoclinic
 =>              Laue Class: 2/m
 =>             Point Group: 2/m
 =>         Bravais Lattice: C
 =>          Lattice Symbol: mC
 =>  Reduced Number of S.O.:   2
 =>    General multiplicity:   8
 =>          Centrosymmetry: Centric (-1 at origin)
 =>  Generators (exc. -1&L):   1
 =>         Asymmetric unit:  0.000 <= x <=  0.500
                              0.000 <= y <=  0.250
                              0.000 <= z <=  1.000

 => List of S.O. without inversion and lattice centring translations
 => SYMM(  1): x,y,z                               => SYMM(  2): -x,y,-z


 => Initial parameters ==>
 Atom    Ntyp                  X         Y         Z         B         occ.         in  fin  Spc  Mult
                             B11       B22       B33       B12       B13       B23
 P6     P                  0.01830   0.24470   0.57790   0.00000   1.00000           0    0    0    8
                 Codes:    0.00000   0.00000   0.00000   0.00000   0.00000
 P5     P                  0.09160   0.23340   0.01980   0.00000   1.00000           0    0    0    8
                 Codes:    0.00000   0.00000   0.00000   0.00000   0.00000
 P7     P                  0.11740   0.15700   0.17120   0.00000   1.00000           0    0    0    8
                 Codes:    0.00000   0.00000   0.00000   0.00000   0.00000
 P8     P                  0.29360   0.23350   0.22360   0.00000   1.00000           0    0    0    8
                 Codes:    0.00000   0.00000   0.00000   0.00000   0.00000
 P9     P                  0.29970   0.24300   0.37710   0.00000   1.00000           0    0    0    8
                 Codes:    0.00000   0.00000   0.00000   0.00000   0.00000
 P4     P                  0.02860   0.00000   0.35580   0.00000   0.50000           0    0    0    4
                 Codes:    0.00000   0.00000   0.00000   0.00000   0.00000
 Cu3    Cu                 0.11640   0.00000   0.79440   0.00000   0.50000           0    0    0    4
                 Codes:    0.00000   0.00000   0.00000   0.00000   0.00000
 Cu4    Cu                 0.21950   0.00000   0.42830   0.00000   0.50000           0    0    0    4
                 Codes:    0.00000   0.00000   0.00000   0.00000   0.00000
 P1     P                  0.27510   0.00000   0.59500   0.00000   0.50000           0    0    0    4
                 Codes:    0.00000   0.00000   0.00000   0.00000   0.00000
 Cu2    Cu                 0.34300   0.00000   0.03170   0.00000   0.50000           0    0    0    4
                 Codes:    0.00000   0.00000   0.00000   0.00000   0.00000
 P2     P                  0.39400   0.00000   0.20300   0.00000   0.50000           0    0    0    4
                 Codes:    0.00000   0.00000   0.00000   0.00000   0.00000
 Cu1    Cu                 0.53460   0.00000   0.35280   0.00000   0.50000           0    0    0    4
                 Codes:    0.00000   0.00000   0.00000   0.00000   0.00000
 P3     P                  0.84800   0.00000   0.04260   0.00000   0.50000           0    0    0    4
                 Codes:    0.00000   0.00000   0.00000   0.00000   0.00000

 => IT IS ASSUMED THAT THE FIRST GIVEN SITE IS FULLY OCCUPIED 
    OR THE FIRST AND SECOND ATOMS ARE IN THE SAME SITE WITH TOTAL FULL OCCUPATION
  (If this is not the case, change the order of atoms to obtain correct values for the content of the unit cell)
    The given occupation factors have been obtained mutiplying m/M by   1.0000
      -> Atom: P   ,  Chemical element: P   Atomic Mass:    30.9738
      -> Atom: P   ,  Chemical element: P   Atomic Mass:    30.9738
      -> Atom: P   ,  Chemical element: P   Atomic Mass:    30.9738
      -> Atom: P   ,  Chemical element: P   Atomic Mass:    30.9738
      -> Atom: P   ,  Chemical element: P   Atomic Mass:    30.9738
      -> Atom: P   ,  Chemical element: P   Atomic Mass:    30.9738
      -> Atom: Cu  ,  Chemical element: CU  Atomic Mass:    63.5460
      -> Atom: Cu  ,  Chemical element: CU  Atomic Mass:    63.5460
      -> Atom: P   ,  Chemical element: P   Atomic Mass:    30.9738
      -> Atom: Cu  ,  Chemical element: CU  Atomic Mass:    63.5460
      -> Atom: P   ,  Chemical element: P   Atomic Mass:    30.9738
      -> Atom: Cu  ,  Chemical element: CU  Atomic Mass:    63.5460
      -> Atom: P   ,  Chemical element: P   Atomic Mass:    30.9738
 => The given value of ATZ is       2751.27 the program has calculated:        2751.27
    The value of ATZ given in the input PCR file will be used for quantitative analysis
 => The chemical content of the unit cell is: 
       8.0000 P    +   8.0000 P    +   8.0000 P    +   8.0000 P    +   8.0000 P    +   4.0000 P    +   4.0000 Cu   +   4.0000 Cu   +   4.0000 P    +   4.0000 Cu   + 
       4.0000 P    +   4.0000 Cu   +   4.0000 P      
 => The normalized site occupation numbers in % are: 
     100.0000 P6     :      100.0000 P5     :      100.0000 P7     :      100.0000 P8     :      100.0000 P9     :      100.0000 P4     :      100.0000 Cu3    :      100.0000 Cu4    :      100.0000 P1     :      100.0000 Cu2    : 
     100.0000 P2     :      100.0000 Cu1    :      100.0000 P3       
 => The density (volumic mass) of the compound is:    3.564 g/cm3

 =>-------> PROFILE PARAMETERS FOR PATTERN:  1

 => Overall scale factor:   0.323030E-05
 => ETA (p-Voigt) OR M (Pearson VII):   0.0000
 => Overall temperature factor:      0.00000
 => Halfwidth U,V,W:      0.00413    -0.00762     0.00625
 => X and Y parameters:       0.0190      0.0000
 => Direct cell parameters:   12.6580   7.2560  14.6300  90.0000 107.4600  90.0000
 => Preferred orientation parameters:   0.0000  0.0000
 => Asymmetry parameters     :      0.00000     0.00000     0.00000     0.00000
 => Strain parameters        :      0.00000     0.00000     0.00000
 => Size   parameters        :      0.00000     0.00000
 => Further shape parameters (S_L and D_L):   0.00000   0.00000
    S_L is source width/detector distance
    D_L is detector width/detector distance

 ==> CODEWORDS FOR PROFILE PARAMETERS of PATTERN#  1

 => Overall scale factor:   61.000
 => ETA (p-Voigt) OR M (Pearson VII):    0.000
 => Overall temperature factor:    0.000
 => Halfwidth U,V,W:   91.000 101.000 111.000
 => X and Y parameters:    0.000   0.000
 => Direct cell parameters:    0.000   0.000   0.000   0.000   0.000   0.000
 => Preferred orientation parameters:    0.000   0.000
 => Asymmetry parameters     :    0.000   0.000   0.000   0.000
 => Strain parameters        :    0.000   0.000   0.000
 => Size   parameters        :    0.000   0.000

 => Cell constraints according to Laue symmetry: 2/m  

        Metric information:
        -------------------

 => Direct cell parameters:

         a =      12.6580      b =       7.2560      c =      14.6300
     alpha =       90.000   beta =      107.460  gamma =       90.000
                        Direct Cell Volume =    1281.8049

 => Reciprocal cell parameters:

         a*=     0.082817      b*=     0.137817      c*=     0.071654
     alpha*=       90.000   beta*=       72.540  gamma*=       90.000
                    Reciprocal Cell Volume =   0.00078015

 => Direct and Reciprocal Metric Tensors:

                   GD                                       GR
    160.2251      0.0000    -55.5634          0.006859    0.000000    0.001780
      0.0000     52.6495      0.0000          0.000000    0.018994    0.000000
    -55.5634      0.0000    214.0370          0.001780    0.000000    0.005134

 =>  Cartesian frame: z // c; y is in the bc-plane; x is y ^ z = a*  

     Crystal_to_Orthonormal_Matrix              Orthonormal_to_Crystal Matrix
              Cr_Orth_cel                               Orth_Cr_cel  
     12.6580      0.0000     -4.3896          0.079001   -0.000000    0.024848
      0.0000      7.2560      0.0000          0.000000    0.137817   -0.000000
      0.0000      0.0000     13.9560          0.000000    0.000000    0.071654

     Busing-Levy B-matrix: Hc=B.H            Inverse of the Busing-Levy B-matrix
                BL_M                                      BL_Minv  
    0.082817    0.000000    0.021499           12.0748     -0.0000     -3.7979
    0.000000    0.137817   -0.000000            0.0000      7.2560      0.0000
    0.000000    0.000000    0.068353            0.0000      0.0000     14.6300

 => Laue symmetry 2/m   will be used to generate HKL for pattern#   1
 => Reflections generated between S(1/d)min:  0.0565 A-1 and S(1/d)max:  1.0057 A-1
 =>                                    dmax: 17.7030 A   and      dmin:  0.9943 A
 => The number of reflections generated is:    760
 => The max. scatt. variable (gen.ref.) is:       101.5543
 => Scattering coefficients from internal table


 => X-ray scattering coeff. (A1, B1, A2,...C, f(0), Z, Dfp,Dfpp)

 P       6.4345   1.9067   4.1791  27.1570   1.7800   0.5260   1.4908  68.1645   1.1149  14.9993  15.0000   0.2830   0.4340
 CU     13.3380   3.5828   7.1676   0.2470   5.6158  11.3966   1.6735  64.8126   1.1910  28.9859  29.0000  -2.0190   0.5890
 --------------------------------------------------------------------------------
 => Phase  No. 2
      Darstellung, Eigenschaften und Kristallstruktur von Cu~2~P~7~ und Stru
 --------------------------------------------------------------------------------
 =>-------> Pattern#  1
 => Crystal Structure Refinement
 => Preferred orientation vector:   0.0000  0.0000  1.0000

 =>-------> Data for PHASE: 2
 => Number of atoms:    3
 => Number of distance  constraints:    0
 => Number of angle     constraints:    0

 => Symmetry information on space group: P 1 21/c 1          
 -> The multiplicity of the general position is:   4
 -> The space group is Centric (-1 at origin)   
 -> Lattice type  P: { 000 }                                       
 -> Reduced set of symmetry operators:

  No.  IT   Symmetry symbol    Rotation part     Associated Translation
   1: ( 1)   1            -->     ( x, y, z) + {  0.0000  0.0000  0.0000}
   2: ( 3)   2 ( 0, y, 0) -->     (-x, y,-z) + {  0.0000  0.5000  0.5000}


        Information on Space Group: 
        --------------------------- 

 =>   Number of Space group:  14
 =>  Hermann-Mauguin Symbol: P 1 21/c 1
 =>             Hall Symbol: -P 2ybc
 =>    Table Setting Choice: b1
 =>            Setting Type: IT (Generated from Hermann-Mauguin symbol)
 =>          Crystal System: Monoclinic
 =>              Laue Class: 2/m
 =>             Point Group: 2/m
 =>         Bravais Lattice: P
 =>          Lattice Symbol: mP
 =>  Reduced Number of S.O.:   2
 =>    General multiplicity:   4
 =>          Centrosymmetry: Centric (-1 at origin)
 =>  Generators (exc. -1&L):   1
 =>         Asymmetric unit:  0.000 <= x <=  1.000
                              0.000 <= y <=  0.250
                              0.000 <= z <=  1.000

 => List of S.O. without inversion and lattice centring translations
 => SYMM(  1): x,y,z                               => SYMM(  2): -x,y+1/2,-z+1/2


 => Initial parameters ==>
 Atom    Ntyp                  X         Y         Z         B         occ.         in  fin  Spc  Mult
                             B11       B22       B33       B12       B13       B23
 P2     P                  0.09352   0.11390   0.41975   0.00000   1.00000           0    0    0    4
                 Codes:    0.00000   0.00000   0.00000   0.00000   0.00000
 Cu     Cu                 0.35656   0.03929   0.08398   0.00000   1.00000           0    0    0    4
                 Codes:    0.00000   0.00000   0.00000   0.00000   0.00000
 P1     P                  0.74958   0.27890   0.19970   0.00000   1.00000           0    0    0    4
                 Codes:    0.00000   0.00000   0.00000   0.00000   0.00000

 => IT IS ASSUMED THAT THE FIRST GIVEN SITE IS FULLY OCCUPIED 
    OR THE FIRST AND SECOND ATOMS ARE IN THE SAME SITE WITH TOTAL FULL OCCUPATION
  (If this is not the case, change the order of atoms to obtain correct values for the content of the unit cell)
    The given occupation factors have been obtained mutiplying m/M by   1.0000
      -> Atom: P   ,  Chemical element: P   Atomic Mass:    30.9738
      -> Atom: Cu  ,  Chemical element: CU  Atomic Mass:    63.5460
      -> Atom: P   ,  Chemical element: P   Atomic Mass:    30.9738
 => The given value of ATZ is        501.97 the program has calculated:         501.97
    The value of ATZ given in the input PCR file will be used for quantitative analysis
 => The chemical content of the unit cell is: 
       4.0000 P    +   4.0000 Cu   +   4.0000 P      
 => The normalized site occupation numbers in % are: 
     100.0000 P2     :      100.0000 Cu     :      100.0000 P1       
 => The density (volumic mass) of the compound is:    4.306 g/cm3

 =>-------> PROFILE PARAMETERS FOR PATTERN:  1

 => Overall scale factor:   0.693830E-04
 => ETA (p-Voigt) OR M (Pearson VII):   0.0000
 => Overall temperature factor:      0.00000
 => Halfwidth U,V,W:      0.00413    -0.00762     0.00625
 => X and Y parameters:       0.0190      0.0000
 => Direct cell parameters:    5.8004   4.8063   7.5263  90.0000 112.7000  90.0000
 => Preferred orientation parameters:   0.0000  0.0000
 => Asymmetry parameters     :      0.00000     0.00000     0.00000     0.00000
 => Strain parameters        :      0.00000     0.00000     0.00000
 => Size   parameters        :      0.00000     0.00000
 => Further shape parameters (S_L and D_L):   0.00000   0.00000
    S_L is source width/detector distance
    D_L is detector width/detector distance

 ==> CODEWORDS FOR PROFILE PARAMETERS of PATTERN#  1

 => Overall scale factor:   71.000
 => ETA (p-Voigt) OR M (Pearson VII):    0.000
 => Overall temperature factor:    0.000
 => Halfwidth U,V,W:  121.000 131.000 141.000
 => X and Y parameters:    0.000   0.000
 => Direct cell parameters:    0.000   0.000   0.000   0.000   0.000   0.000
 => Preferred orientation parameters:    0.000   0.000
 => Asymmetry parameters     :    0.000   0.000   0.000   0.000
 => Strain parameters        :    0.000   0.000   0.000
 => Size   parameters        :    0.000   0.000

 => Cell constraints according to Laue symmetry: 2/m  

        Metric information:
        -------------------

 => Direct cell parameters:

         a =       5.8004      b =       4.8063      c =       7.5263
     alpha =       90.000   beta =      112.700  gamma =       90.000
                        Direct Cell Volume =     193.5685

 => Reciprocal cell parameters:

         a*=     0.186878      b*=     0.208060      c*=     0.144024
     alpha*=       90.000   beta*=       67.300  gamma*=       90.000
                    Reciprocal Cell Volume =   0.00516613

 => Direct and Reciprocal Metric Tensors:

                   GD                                       GR
     33.6446      0.0000    -16.8469          0.034923    0.000000    0.010387
      0.0000     23.1005      0.0000          0.000000    0.043289    0.000000
    -16.8469      0.0000     56.6452          0.010387    0.000000    0.020743

 =>  Cartesian frame: z // c; y is in the bc-plane; x is y ^ z = a*  

     Crystal_to_Orthonormal_Matrix              Orthonormal_to_Crystal Matrix
              Cr_Orth_cel                               Orth_Cr_cel  
      5.8004      0.0000     -2.9044          0.172402   -0.000000    0.072117
      0.0000      4.8063      0.0000          0.000000    0.208060   -0.000000
      0.0000      0.0000      6.9433          0.000000    0.000000    0.144024

     Busing-Levy B-matrix: Hc=B.H            Inverse of the Busing-Levy B-matrix
                BL_M                                      BL_Minv  
    0.186878    0.000000    0.055580            5.3511     -0.0000     -2.2384
    0.000000    0.208060   -0.000000            0.0000      4.8063      0.0000
    0.000000    0.000000    0.132867            0.0000      0.0000      7.5263

 => Laue symmetry 2/m   will be used to generate HKL for pattern#   1
 => Reflections generated between S(1/d)min:  0.0565 A-1 and S(1/d)max:  1.0057 A-1
 =>                                    dmax: 17.7030 A   and      dmin:  0.9943 A
 => The number of reflections generated is:    204
 => The max. scatt. variable (gen.ref.) is:       101.5543
 => Scattering coefficients from internal table


 => X-ray scattering coeff. (A1, B1, A2,...C, f(0), Z, Dfp,Dfpp)


     --------------------------------------------------------------
      SYMBOLIC NAMES AND INITIAL VALUES OF PARAMETERS TO BE VARIED:
     --------------------------------------------------------------

      ->  Parameter number    1   -> Symbolic Name:                                         Bck_0_pat1     161.00400    
      ->  Parameter number    2   -> Symbolic Name:                                         Bck_1_pat1     37.609001    
      ->  Parameter number    3   -> Symbolic Name:                                         Bck_2_pat1    -101.45500    
      ->  Parameter number    4   -> Symbolic Name:                                         Bck_3_pat1     91.588997    
      ->  Parameter number    5   -> Symbolic Name:                                         Bck_4_pat1    -24.783001    
      ->  Parameter number    6   -> Symbolic Name:                                     Scale_ph1_pat1    0.32303001E-05
      ->  Parameter number    7   -> Symbolic Name:                                     Scale_ph2_pat1    0.69383001E-04
      ->  Parameter number    8   -> Symbolic Name:                                          Zero_pat1     0.0000000    
      ->  Parameter number    9   -> Symbolic Name:                                    U-Cagl_ph1_pat1    0.41330000E-02
      ->  Parameter number   10   -> Symbolic Name:                                    V-Cagl_ph1_pat1   -0.76179998E-02
      ->  Parameter number   11   -> Symbolic Name:                                    W-Cagl_ph1_pat1    0.62549999E-02
      ->  Parameter number   12   -> Symbolic Name:                                    U-Cagl_ph2_pat1    0.41330000E-02
      ->  Parameter number   13   -> Symbolic Name:                                    V-Cagl_ph2_pat1   -0.76179998E-02
      ->  Parameter number   14   -> Symbolic Name:                                    W-Cagl_ph2_pat1    0.62549999E-02
  
 => Zero counts at step no.      2 at 2theta/TOF/E(KeV):         5.0200  Intensity fixed to 1.0 and variance to 1E6
 => Zero counts at step no.      4 at 2theta/TOF/E(KeV):         5.0600  Intensity fixed to 1.0 and variance to 1E6
 => Zero counts at step no.      6 at 2theta/TOF/E(KeV):         5.1000  Intensity fixed to 1.0 and variance to 1E6
 => Zero counts at step no.      7 at 2theta/TOF/E(KeV):         5.1200  Intensity fixed to 1.0 and variance to 1E6
 => Zero counts at step no.      8 at 2theta/TOF/E(KeV):         5.1400  Intensity fixed to 1.0 and variance to 1E6
 => Zero counts at step no.     10 at 2theta/TOF/E(KeV):         5.1800  Intensity fixed to 1.0 and variance to 1E6
 => Zero counts at step no.     12 at 2theta/TOF/E(KeV):         5.2200  Intensity fixed to 1.0 and variance to 1E6
 => Zero counts at step no.     16 at 2theta/TOF/E(KeV):         5.3000  Intensity fixed to 1.0 and variance to 1E6
 => Zero counts at step no.     18 at 2theta/TOF/E(KeV):         5.3400  Intensity fixed to 1.0 and variance to 1E6
 => Zero counts at step no.     19 at 2theta/TOF/E(KeV):         5.3600  Intensity fixed to 1.0 and variance to 1E6
 => Zero counts at step no.     20 at 2theta/TOF/E(KeV):         5.3800  Intensity fixed to 1.0 and variance to 1E6
 => Zero counts at step no.     21 at 2theta/TOF/E(KeV):         5.4000  Intensity fixed to 1.0 and variance to 1E6
 => Zero counts at step no.     22 at 2theta/TOF/E(KeV):         5.4200  Intensity fixed to 1.0 and variance to 1E6
 => Zero counts at step no.     24 at 2theta/TOF/E(KeV):         5.4600  Intensity fixed to 1.0 and variance to 1E6
 => Zero counts at step no.     25 at 2theta/TOF/E(KeV):         5.4800  Intensity fixed to 1.0 and variance to 1E6
 => Zero counts at step no.     26 at 2theta/TOF/E(KeV):         5.5000  Intensity fixed to 1.0 and variance to 1E6
 => Zero counts at step no.     27 at 2theta/TOF/E(KeV):         5.5200  Intensity fixed to 1.0 and variance to 1E6
 => Zero counts at step no.     28 at 2theta/TOF/E(KeV):         5.5400  Intensity fixed to 1.0 and variance to 1E6
 => Zero counts at step no.     30 at 2theta/TOF/E(KeV):         5.5800  Intensity fixed to 1.0 and variance to 1E6
 => Zero counts at step no.     31 at 2theta/TOF/E(KeV):         5.6000  Intensity fixed to 1.0 and variance to 1E6
 => Zero counts at step no.     32 at 2theta/TOF/E(KeV):         5.6200  Intensity fixed to 1.0 and variance to 1E6
 => Zero counts at step no.     35 at 2theta/TOF/E(KeV):         5.6800  Intensity fixed to 1.0 and variance to 1E6
 => Zero counts at step no.     36 at 2theta/TOF/E(KeV):         5.7000  Intensity fixed to 1.0 and variance to 1E6
 => Zero counts at step no.     38 at 2theta/TOF/E(KeV):         5.7400  Intensity fixed to 1.0 and variance to 1E6
 => Zero counts at step no.     40 at 2theta/TOF/E(KeV):         5.7800  Intensity fixed to 1.0 and variance to 1E6
 => Zero counts at step no.     42 at 2theta/TOF/E(KeV):         5.8200  Intensity fixed to 1.0 and variance to 1E6
 => Zero counts at step no.     43 at 2theta/TOF/E(KeV):         5.8400  Intensity fixed to 1.0 and variance to 1E6
 => Zero counts at step no.     44 at 2theta/TOF/E(KeV):         5.8600  Intensity fixed to 1.0 and variance to 1E6
 => Zero counts at step no.     46 at 2theta/TOF/E(KeV):         5.9000  Intensity fixed to 1.0 and variance to 1E6
 => Zero counts at step no.     47 at 2theta/TOF/E(KeV):         5.9200  Intensity fixed to 1.0 and variance to 1E6
 => Zero counts at step no.     48 at 2theta/TOF/E(KeV):         5.9400  Intensity fixed to 1.0 and variance to 1E6
 => Zero counts at step no.     49 at 2theta/TOF/E(KeV):         5.9600  Intensity fixed to 1.0 and variance to 1E6
 => Zero counts at step no.     50 at 2theta/TOF/E(KeV):         5.9800  Intensity fixed to 1.0 and variance to 1E6
 => Zero counts at step no.     52 at 2theta/TOF/E(KeV):         6.0200  Intensity fixed to 1.0 and variance to 1E6
 => Zero counts at step no.     54 at 2theta/TOF/E(KeV):         6.0600  Intensity fixed to 1.0 and variance to 1E6
 => Zero counts at step no.     55 at 2theta/TOF/E(KeV):         6.0800  Intensity fixed to 1.0 and variance to 1E6
 => Zero counts at step no.     60 at 2theta/TOF/E(KeV):         6.1800  Intensity fixed to 1.0 and variance to 1E6
 => Zero counts at step no.     61 at 2theta/TOF/E(KeV):         6.2000  Intensity fixed to 1.0 and variance to 1E6
 => Zero counts at step no.     62 at 2theta/TOF/E(KeV):         6.2200  Intensity fixed to 1.0 and variance to 1E6
 => Zero counts at step no.     64 at 2theta/TOF/E(KeV):         6.2600  Intensity fixed to 1.0 and variance to 1E6
 => Zero counts at step no.     65 at 2theta/TOF/E(KeV):         6.2800  Intensity fixed to 1.0 and variance to 1E6
 => Zero counts at step no.     66 at 2theta/TOF/E(KeV):         6.3000  Intensity fixed to 1.0 and variance to 1E6
 => Zero counts at step no.     68 at 2theta/TOF/E(KeV):         6.3400  Intensity fixed to 1.0 and variance to 1E6
 => Zero counts at step no.     70 at 2theta/TOF/E(KeV):         6.3800  Intensity fixed to 1.0 and variance to 1E6
 => Zero counts at step no.     72 at 2theta/TOF/E(KeV):         6.4200  Intensity fixed to 1.0 and variance to 1E6
 => Zero counts at step no.     74 at 2theta/TOF/E(KeV):         6.4600  Intensity fixed to 1.0 and variance to 1E6
 => Zero counts at step no.     76 at 2theta/TOF/E(KeV):         6.5000  Intensity fixed to 1.0 and variance to 1E6
 => Zero counts at step no.     78 at 2theta/TOF/E(KeV):         6.5400  Intensity fixed to 1.0 and variance to 1E6
 => Zero counts at step no.     82 at 2theta/TOF/E(KeV):         6.6200  Intensity fixed to 1.0 and variance to 1E6
 => Zero counts at step no.     83 at 2theta/TOF/E(KeV):         6.6400  Intensity fixed to 1.0 and variance to 1E6
 => Zero counts at step no.     86 at 2theta/TOF/E(KeV):         6.7000  Intensity fixed to 1.0 and variance to 1E6
 => Zero counts at step no.     87 at 2theta/TOF/E(KeV):         6.7200  Intensity fixed to 1.0 and variance to 1E6
 => Zero counts at step no.     88 at 2theta/TOF/E(KeV):         6.7400  Intensity fixed to 1.0 and variance to 1E6
 => Zero counts at step no.     92 at 2theta/TOF/E(KeV):         6.8200  Intensity fixed to 1.0 and variance to 1E6
 => Zero counts at step no.     96 at 2theta/TOF/E(KeV):         6.9000  Intensity fixed to 1.0 and variance to 1E6
 => Zero counts at step no.     97 at 2theta/TOF/E(KeV):         6.9200  Intensity fixed to 1.0 and variance to 1E6
 => Zero counts at step no.     98 at 2theta/TOF/E(KeV):         6.9400  Intensity fixed to 1.0 and variance to 1E6
 => Zero counts at step no.     99 at 2theta/TOF/E(KeV):         6.9600  Intensity fixed to 1.0 and variance to 1E6
 => Zero counts at step no.    102 at 2theta/TOF/E(KeV):         7.0200  Intensity fixed to 1.0 and variance to 1E6
 => Zero counts at step no.    103 at 2theta/TOF/E(KeV):         7.0400  Intensity fixed to 1.0 and variance to 1E6
 => Zero counts at step no.    104 at 2theta/TOF/E(KeV):         7.0600  Intensity fixed to 1.0 and variance to 1E6
 => Zero counts at step no.    106 at 2theta/TOF/E(KeV):         7.1000  Intensity fixed to 1.0 and variance to 1E6
 => Zero counts at step no.    107 at 2theta/TOF/E(KeV):         7.1200  Intensity fixed to 1.0 and variance to 1E6
 => Zero counts at step no.    112 at 2theta/TOF/E(KeV):         7.2200  Intensity fixed to 1.0 and variance to 1E6
 => Zero counts at step no.    114 at 2theta/TOF/E(KeV):         7.2600  Intensity fixed to 1.0 and variance to 1E6
 => Zero counts at step no.    116 at 2theta/TOF/E(KeV):         7.3000  Intensity fixed to 1.0 and variance to 1E6
 => Zero counts at step no.    120 at 2theta/TOF/E(KeV):         7.3800  Intensity fixed to 1.0 and variance to 1E6
 => Zero counts at step no.    124 at 2theta/TOF/E(KeV):         7.4600  Intensity fixed to 1.0 and variance to 1E6
 => Zero counts at step no.    126 at 2theta/TOF/E(KeV):         7.5000  Intensity fixed to 1.0 and variance to 1E6
 => Zero counts at step no.    128 at 2theta/TOF/E(KeV):         7.5400  Intensity fixed to 1.0 and variance to 1E6
 => Zero counts at step no.    130 at 2theta/TOF/E(KeV):         7.5800  Intensity fixed to 1.0 and variance to 1E6
 => Zero counts at step no.    132 at 2theta/TOF/E(KeV):         7.6200  Intensity fixed to 1.0 and variance to 1E6
 => Zero counts at step no.    134 at 2theta/TOF/E(KeV):         7.6600  Intensity fixed to 1.0 and variance to 1E6
 => Zero counts at step no.    136 at 2theta/TOF/E(KeV):         7.7000  Intensity fixed to 1.0 and variance to 1E6
 => Zero counts at step no.    138 at 2theta/TOF/E(KeV):         7.7400  Intensity fixed to 1.0 and variance to 1E6
 => Zero counts at step no.    140 at 2theta/TOF/E(KeV):         7.7800  Intensity fixed to 1.0 and variance to 1E6
 => Zero counts at step no.    144 at 2theta/TOF/E(KeV):         7.8600  Intensity fixed to 1.0 and variance to 1E6
 => Zero counts at step no.    146 at 2theta/TOF/E(KeV):         7.9000  Intensity fixed to 1.0 and variance to 1E6
 => Zero counts at step no.    148 at 2theta/TOF/E(KeV):         7.9400  Intensity fixed to 1.0 and variance to 1E6
 => Zero counts at step no.    150 at 2theta/TOF/E(KeV):         7.9800  Intensity fixed to 1.0 and variance to 1E6
 => Zero counts at step no.    151 at 2theta/TOF/E(KeV):         8.0000  Intensity fixed to 1.0 and variance to 1E6
 => Zero counts at step no.    152 at 2theta/TOF/E(KeV):         8.0200  Intensity fixed to 1.0 and variance to 1E6
 => Zero counts at step no.    153 at 2theta/TOF/E(KeV):         8.0400  Intensity fixed to 1.0 and variance to 1E6
 => Zero counts at step no.    169 at 2theta/TOF/E(KeV):         8.3600  Intensity fixed to 1.0 and variance to 1E6
 => Zero counts at step no.    174 at 2theta/TOF/E(KeV):         8.4600  Intensity fixed to 1.0 and variance to 1E6
 
 => No optimization for routine tasks
 ++++++++++++++++++++++++++++++++++++++++++++++++++++++++++++++++++++++++++++++++++++++++++++++++++++++++++++++++++++++++

 => CYCLE No.:    1
 ---------------------------------------------------------------------------------------
 => Phase  1 Name: Darstellung, Eigenschaften und Kristallstruktur von Cu~2~P~7~ und Stru
 ---------------------------------------------------------------------------------------
 => New parameters, shifts, and standard deviations

 Atom        x       dx      sx       y       dy      sy       z       dz      sz       B       dB      sB      occ.    docc.   socc.

 P6       0.01830 0.00000 0.00000  0.24470 0.00000 0.00000  0.57790 0.00000 0.00000  0.00000 0.00000 0.00000  1.00000 0.00000 0.00000
 P5       0.09160 0.00000 0.00000  0.23340 0.00000 0.00000  0.01980 0.00000 0.00000  0.00000 0.00000 0.00000  1.00000 0.00000 0.00000
 P7       0.11740 0.00000 0.00000  0.15700 0.00000 0.00000  0.17120 0.00000 0.00000  0.00000 0.00000 0.00000  1.00000 0.00000 0.00000
 P8       0.29360 0.00000 0.00000  0.23350 0.00000 0.00000  0.22360 0.00000 0.00000  0.00000 0.00000 0.00000  1.00000 0.00000 0.00000
 P9       0.29970 0.00000 0.00000  0.24300 0.00000 0.00000  0.37710 0.00000 0.00000  0.00000 0.00000 0.00000  1.00000 0.00000 0.00000
 P4       0.02860 0.00000 0.00000  0.00000 0.00000 0.00000  0.35580 0.00000 0.00000  0.00000 0.00000 0.00000  0.50000 0.00000 0.00000
 Cu3      0.11640 0.00000 0.00000  0.00000 0.00000 0.00000  0.79440 0.00000 0.00000  0.00000 0.00000 0.00000  0.50000 0.00000 0.00000
 Cu4      0.21950 0.00000 0.00000  0.00000 0.00000 0.00000  0.42830 0.00000 0.00000  0.00000 0.00000 0.00000  0.50000 0.00000 0.00000
 P1       0.27510 0.00000 0.00000  0.00000 0.00000 0.00000  0.59500 0.00000 0.00000  0.00000 0.00000 0.00000  0.50000 0.00000 0.00000
 Cu2      0.34300 0.00000 0.00000  0.00000 0.00000 0.00000  0.03170 0.00000 0.00000  0.00000 0.00000 0.00000  0.50000 0.00000 0.00000
 P2       0.39400 0.00000 0.00000  0.00000 0.00000 0.00000  0.20300 0.00000 0.00000  0.00000 0.00000 0.00000  0.50000 0.00000 0.00000
 Cu1      0.53460 0.00000 0.00000  0.00000 0.00000 0.00000  0.35280 0.00000 0.00000  0.00000 0.00000 0.00000  0.50000 0.00000 0.00000
 P3       0.84800 0.00000 0.00000  0.00000 0.00000 0.00000  0.04260 0.00000 0.00000  0.00000 0.00000 0.00000  0.50000 0.00000 0.00000

 ==> PROFILE PARAMETERS FOR PATTERN#  1

 => Overall scale factor:      0.000002847    -0.000000383     0.000000073
 => Eta(p-Voigt) or m(Pearson VII):   0.000000  0.000000  0.000000
 => Overall tem. factor:     0.000000    0.000000    0.000000
 => Halfwidth parameters: 
         0.011480    0.007347    0.005468
        -0.012990   -0.005372    0.005889
         0.013132    0.006877    0.001377
 => Cell parameters: 
       12.658006    0.000000    0.000000
        7.255999    0.000000    0.000000
       14.630004    0.000000    0.000000
       90.000000    0.000000    0.000000
      107.459999    0.000000    0.000000
       90.000000    0.000000    0.000000
 => Preferred orientation: 
         0.000000    0.000000    0.000000
         0.000000    0.000000    0.000000
 => Asymmetry parameters: 
         0.000000    0.000000    0.000000
         0.000000    0.000000    0.000000
         0.000000    0.000000    0.000000
         0.000000    0.000000    0.000000
 => X and Y parameters: 
         0.018961    0.000000    0.000000
         0.000000    0.000000    0.000000
 => Strain parameters: 
         0.000000    0.000000    0.000000
         0.000000    0.000000    0.000000
         0.000000    0.000000    0.000000
 => Size   parameters (G,L): 
         0.000000    0.000000    0.000000
         0.000000    0.000000    0.000000
 => Further shape parameters (S_L and D_L): 
       0.000000  0.000000  0.000000
       0.000000  0.000000  0.000000
 ---------------------------------------------------------------------------------------
 => Phase  2 Name: Darstellung, Eigenschaften und Kristallstruktur von Cu~2~P~7~ und Stru
 ---------------------------------------------------------------------------------------
 => New parameters, shifts, and standard deviations

 Atom        x       dx      sx       y       dy      sy       z       dz      sz       B       dB      sB      occ.    docc.   socc.

 P2       0.09352 0.00000 0.00000  0.11390 0.00000 0.00000  0.41975 0.00000 0.00000  0.00000 0.00000 0.00000  1.00000 0.00000 0.00000
 Cu       0.35656 0.00000 0.00000  0.03929 0.00000 0.00000  0.08398 0.00000 0.00000  0.00000 0.00000 0.00000  1.00000 0.00000 0.00000
 P1       0.74958 0.00000 0.00000  0.27890 0.00000 0.00000  0.19970 0.00000 0.00000  0.00000 0.00000 0.00000  1.00000 0.00000 0.00000

 ==> PROFILE PARAMETERS FOR PATTERN#  1

 => Overall scale factor:      0.000060747    -0.000008636     0.000002059
 => Eta(p-Voigt) or m(Pearson VII):   0.000000  0.000000  0.000000
 => Overall tem. factor:     0.000000    0.000000    0.000000
 => Halfwidth parameters: 
         0.011346    0.007213    0.008407
        -0.012636   -0.005018    0.009035
         0.013450    0.007195    0.002080
 => Cell parameters: 
        5.800400    0.000000    0.000000
        4.806301    0.000000    0.000000
        7.526300    0.000000    0.000000
       90.000000    0.000000    0.000000
      112.699997    0.000000    0.000000
       90.000000    0.000000    0.000000
 => Preferred orientation: 
         0.000000    0.000000    0.000000
         0.000000    0.000000    0.000000
 => Asymmetry parameters: 
         0.000000    0.000000    0.000000
         0.000000    0.000000    0.000000
         0.000000    0.000000    0.000000
         0.000000    0.000000    0.000000
 => X and Y parameters: 
         0.018961    0.000000    0.000000
         0.000000    0.000000    0.000000
 => Strain parameters: 
         0.000000    0.000000    0.000000
         0.000000    0.000000    0.000000
         0.000000    0.000000    0.000000
 => Size   parameters (G,L): 
         0.000000    0.000000    0.000000
         0.000000    0.000000    0.000000
 => Further shape parameters (S_L and D_L): 
       0.000000  0.000000  0.000000
       0.000000  0.000000  0.000000

 ==> GLOBAL PARAMETERS FOR PATTERN#  1


 => Zero-point:     0.0016    0.0016    0.0001
 => Background Polynomial Parameters ==>
       163.29      2.2904     0.95041    
       40.875      3.2655      2.8090    
      -103.35     -1.8967      3.0690    
       89.699     -1.8899      5.6845    
      -21.410      3.3730      3.8872    
       0.0000      0.0000      0.0000    

 => Cos( theta)-shift parameter :   0.0000  0.0000  0.0000
 => Sin(2theta)-shift parameter :   0.0000  0.0000  0.0000

 ==> RELIABILITY FACTORS WITH ALL NON-EXCLUDED POINTS FOR PATTERN:  1

 => R-Factors:   11.7      21.0     Chi2:  7.36     DW-Stat.:  0.4348   Patt#:  1
 => Expected :            7.75                                1.9137
 => Deviance : 0.401E+05     Dev*:   8.922    
 => GoF-index:  2.7         Sqrt(Residual/N)
 => N-P+C:  4486

 =>    SumYdif       SumYobs      SumYcal      SumwYobsSQ     Residual    Condition
     0.8746E+05    0.7478E+06    0.7336E+06    0.7478E+06    0.3304E+05    0.1861E+17
