Repository: me2d09/lk99

# lk99
Analysis of the LK99 replication attempt

File: analysis/Cu3P/CuP2_Cu2P7.out (part 2 of 9)
 => Initial parameters ==>
 Atom    Ntyp                  X         Y         Z         B         occ.         in  fin  Spc  Mult
                             B11       B22       B33       B12       B13       B23
 => Conventional Rietveld Rp,Rwp,Re and Chi2:   114.      92.8      34.2      7.364    
 => (Values obtained using Ynet, but true sigma(y))
 =>  SumYnet, Sum(w Ynet**2):     0.7683E+05    0.3832E+05


 ==> RELIABILITY FACTORS FOR POINTS WITH BRAGG CONTRIBUTIONS FOR PATTERN:  1

 => R-Factors:   11.7      21.1     Chi2:  7.63     DW-Stat.:  0.4446   Patt#:
 => Expected :            7.63                                1.9113
 => Deviance : 0.394E+05     Dev*:   9.297    
 => GoF-index:  2.8         Sqrt(Residual/N)
 => N-P+C:  4232

 =>    SumYdif       SumYobs      SumYcal      SumwYobsSQ     Residual    Condition
     0.8469E+05    0.7264E+06    0.7117E+06    0.7264E+06    0.3231E+05    0.1861E+17


 => Conventional Rietveld Rp,Rwp,Re and Chi2:   110.      92.7      33.6      7.634    
 => (Values obtained using Ynet, but true sigma(y))
 =>  SumYnet, Sum(w Ynet**2):     0.7729E+05    0.3759E+05


 => Global user-weigthed Chi2 (Bragg contrib.):   7.63    

 => ---------> Pattern#  1
 => Phase:  1
 =>    Bragg R-factor:  60.7    
 =>    RF-factor     :  44.7    
 => Phase:  2
 =>    Bragg R-factor:  50.7    
 =>    RF-factor     :  32.2    
 ++++++++++++++++++++++++++++++++++++++++++++++++++++++++++++++++++++++++++++++++++++++++++++++++++++++++++++++++++++++++

 => CYCLE No.:    2
 ---------------------------------------------------------------------------------------
 => Phase  1 Name: Darstellung, Eigenschaften und Kristallstruktur von Cu~2~P~7~ und Stru
 ---------------------------------------------------------------------------------------
 => New parameters, shifts, and standard deviations

 Atom        x       dx      sx       y       dy      sy       z       dz      sz       B       dB      sB      occ.    docc.   socc.

 P6       0.01830 0.00000 0.00000  0.24470 0.00000 0.00000  0.57790 0.00000 0.00000  0.00000 0.00000 0.00000  1.00000 0.00000 0.00000
 P5       0.09160 0.00000 0.00000  0.23340 0.00000 0.00000  0.01980 0.00000 0.00000  0.00000 0.00000 0.00000  1.00000 0.00000 0.00000
 P7       0.11740 0.00000 0.00000  0.15700 0.00000 0.00000  0.17120 0.00000 0.00000  0.00000 0.00000 0.00000  1.00000 0.00000 0.00000
 P8       0.29360 0.00000 0.00000  0.23350 0.00000 0.00000  0.22360 0.00000 0.00000  0.00000 0.00000 0.00000  1.00000 0.00000 0.00000
 P9       0.29970 0.00000 0.00000  0.24300 0.00000 0.00000  0.37710 0.00000 0.00000  0.00000 0.00000 0.00000  1.00000 0.00000 0.00000
 P4       0.02860 0.00000 0.00000  0.00000 0.00000 0.00000  0.35580 0.00000 0.00000  0.00000 0.00000 0.00000  0.50000 0.00000 0.00000
 Cu3      0.11640 0.00000 0.00000  0.00000 0.00000 0.00000  0.79440 0.00000 0.00000  0.00000 0.00000 0.00000  0.50000 0.00000 0.00000
 Cu4      0.21950 0.00000 0.00000  0.00000 0.00000 0.00000  0.42830 0.00000 0.00000  0.00000 0.00000 0.00000  0.50000 0.00000 0.00000
 P1       0.27510 0.00000 0.00000  0.00000 0.00000 0.00000  0.59500 0.00000 0.00000  0.00000 0.00000 0.00000  0.50000 0.00000 0.00000
 Cu2      0.34300 0.00000 0.00000  0.00000 0.00000 0.00000  0.03170 0.00000 0.00000  0.00000 0.00000 0.00000  0.50000 0.00000 0.00000
 P2       0.39400 0.00000 0.00000  0.00000 0.00000 0.00000  0.20300 0.00000 0.00000  0.00000 0.00000 0.00000  0.50000 0.00000 0.00000
 Cu1      0.53460 0.00000 0.00000  0.00000 0.00000 0.00000  0.35280 0.00000 0.00000  0.00000 0.00000 0.00000  0.50000 0.00000 0.00000
 P3       0.84800 0.00000 0.00000  0.00000 0.00000 0.00000  0.04260 0.00000 0.00000  0.00000 0.00000 0.00000  0.50000 0.00000 0.00000

 ==> PROFILE PARAMETERS FOR PATTERN#  1

 => Overall scale factor:      0.000003299     0.000000452     0.000000073
 => Eta(p-Voigt) or m(Pearson VII):   0.000000  0.000000  0.000000
 => Overall tem. factor:     0.000000    0.000000    0.000000
 => Halfwidth parameters: 
         0.069706    0.058226    0.021465
        -0.053686   -0.040697    0.020587
         0.049556    0.036424    0.004417
 => Cell parameters: 
       12.658006    0.000000    0.000000
        7.255999    0.000000    0.000000
       14.630004    0.000000    0.000000
       90.000000    0.000000    0.000000
      107.459999    0.000000    0.000000
       90.000000    0.000000    0.000000
 => Preferred orientation: 
         0.000000    0.000000    0.000000
         0.000000    0.000000    0.000000
 => Asymmetry parameters: 
         0.000000    0.000000    0.000000
         0.000000    0.000000    0.000000
         0.000000    0.000000    0.000000
         0.000000    0.000000    0.000000
 => X and Y parameters: 
         0.018961    0.000000    0.000000
         0.000000    0.000000    0.000000
 => Strain parameters: 
         0.000000    0.000000    0.000000
         0.000000    0.000000    0.000000
         0.000000    0.000000    0.000000
 => Size   parameters (G,L): 
         0.000000    0.000000    0.000000
         0.000000    0.000000    0.000000
 => Further shape parameters (S_L and D_L): 
       0.000000  0.000000  0.000000
       0.000000  0.000000  0.000000
 ---------------------------------------------------------------------------------------
 => Phase  2 Name: Darstellung, Eigenschaften und Kristallstruktur von Cu~2~P~7~ und Stru
 ---------------------------------------------------------------------------------------
 => New parameters, shifts, and standard deviations

 Atom        x       dx      sx       y       dy      sy       z       dz      sz       B       dB      sB      occ.    docc.   socc.

 P2       0.09352 0.00000 0.00000  0.11390 0.00000 0.00000  0.41975 0.00000 0.00000  0.00000 0.00000 0.00000  1.00000 0.00000 0.00000
 Cu       0.35656 0.00000 0.00000  0.03929 0.00000 0.00000  0.08398 0.00000 0.00000  0.00000 0.00000 0.00000  1.00000 0.00000 0.00000
 P1       0.74958 0.00000 0.00000  0.27890 0.00000 0.00000  0.19970 0.00000 0.00000  0.00000 0.00000 0.00000  1.00000 0.00000 0.00000

 ==> PROFILE PARAMETERS FOR PATTERN#  1

 => Overall scale factor:      0.000074046     0.000013299     0.000002094
 => Eta(p-Voigt) or m(Pearson VII):   0.000000  0.000000  0.000000
 => Overall tem. factor:     0.000000    0.000000    0.000000
 => Halfwidth parameters: 
         0.080956    0.069610    0.031603
        -0.056630   -0.043994    0.031364
         0.054145    0.040695    0.006826
 => Cell parameters: 
        5.800400    0.000000    0.000000
        4.806301    0.000000    0.000000
        7.526300    0.000000    0.000000
       90.000000    0.000000    0.000000
      112.699997    0.000000    0.000000
       90.000000    0.000000    0.000000
 => Preferred orientation: 
         0.000000    0.000000    0.000000
         0.000000    0.000000    0.000000
 => Asymmetry parameters: 
         0.000000    0.000000    0.000000
         0.000000    0.000000    0.000000
         0.000000    0.000000    0.000000
         0.000000    0.000000    0.000000
 => X and Y parameters: 
         0.018961    0.000000    0.000000
         0.000000    0.000000    0.000000
 => Strain parameters: 
         0.000000    0.000000    0.000000
         0.000000    0.000000    0.000000
         0.000000    0.000000    0.000000
 => Size   parameters (G,L): 
         0.000000    0.000000    0.000000
         0.000000    0.000000    0.000000
 => Further shape parameters (S_L and D_L): 
       0.000000  0.000000  0.000000
       0.000000  0.000000  0.000000

 ==> GLOBAL PARAMETERS FOR PATTERN#  1


 => Zero-point:     0.0065    0.0050    0.0001
 => Background Polynomial Parameters ==>
       161.40     -1.8981     0.84224    
       39.308     -1.5666      2.4528    
      -99.334      4.0177      2.6881    
       88.679     -1.0198      4.9634    
      -23.455     -2.0446      3.3935    
       0.0000      0.0000      0.0000    

 => Cos( theta)-shift parameter :   0.0000  0.0000  0.0000
 => Sin(2theta)-shift parameter :   0.0000  0.0000  0.0000

 ==> RELIABILITY FACTORS WITH ALL NON-EXCLUDED POINTS FOR PATTERN:  1

 => R-Factors:   11.2      18.4     Chi2:  5.65     DW-Stat.:  0.4111   Patt#:  1
 => Expected :            7.75                                1.9137
 => Deviance : 0.343E+05     Dev*:   7.643    
 => GoF-index:  2.4         Sqrt(Residual/N)
 => N-P+C:  4486

 =>    SumYdif       SumYobs      SumYcal      SumwYobsSQ     Residual    Condition
     0.8376E+05    0.7478E+06    0.7431E+06    0.7478E+06    0.2536E+05    0.1489E+17


 => Conventional Rietveld Rp,Rwp,Re and Chi2:   140.      82.7      34.8      5.654    
 => (Values obtained using Ynet, but true sigma(y))
 =>  SumYnet, Sum(w Ynet**2):     0.5973E+05    0.3712E+05


 ==> RELIABILITY FACTORS FOR POINTS WITH BRAGG CONTRIBUTIONS FOR PATTERN:  1

 => R-Factors:   11.1      18.4     Chi2:  5.81     DW-Stat.:  0.4237   Patt#:
 => Expected :            7.63                                1.9113
 => Deviance : 0.336E+05     Dev*:   7.940    
 => GoF-index:  2.4         Sqrt(Residual/N)
 => N-P+C:  4232

 =>    SumYdif       SumYobs      SumYcal      SumwYobsSQ     Residual    Condition
     0.8092E+05    0.7264E+06    0.7211E+06    0.7264E+06    0.2461E+05    0.1489E+17


 => Conventional Rietveld Rp,Rwp,Re and Chi2:   134.      82.3      34.1      5.815    
 => (Values obtained using Ynet, but true sigma(y))
 =>  SumYnet, Sum(w Ynet**2):     0.6040E+05    0.3637E+05


 => Global user-weigthed Chi2 (Bragg contrib.):   5.81    

 => ---------> Pattern#  1
 => Phase:  1
 =>    Bragg R-factor:  74.8    
 =>    RF-factor     :  83.9    
 => Phase:  2
 =>    Bragg R-factor:  60.9    
 =>    RF-factor     :  70.3    
 ++++++++++++++++++++++++++++++++++++++++++++++++++++++++++++++++++++++++++++++++++++++++++++++++++++++++++++++++++++++++

 => CYCLE No.:    3
 ---------------------------------------------------------------------------------------
 => Phase  1 Name: Darstellung, Eigenschaften und Kristallstruktur von Cu~2~P~7~ und Stru
 ---------------------------------------------------------------------------------------
 => New parameters, shifts, and standard deviations

 Atom        x       dx      sx       y       dy      sy       z       dz      sz       B       dB      sB      occ.    docc.   socc.

 P6       0.01830 0.00000 0.00000  0.24470 0.00000 0.00000  0.57790 0.00000 0.00000  0.00000 0.00000 0.00000  1.00000 0.00000 0.00000
 P5       0.09160 0.00000 0.00000  0.23340 0.00000 0.00000  0.01980 0.00000 0.00000  0.00000 0.00000 0.00000  1.00000 0.00000 0.00000
 P7       0.11740 0.00000 0.00000  0.15700 0.00000 0.00000  0.17120 0.00000 0.00000  0.00000 0.00000 0.00000  1.00000 0.00000 0.00000
 P8       0.29360 0.00000 0.00000  0.23350 0.00000 0.00000  0.22360 0.00000 0.00000  0.00000 0.00000 0.00000  1.00000 0.00000 0.00000
 P9       0.29970 0.00000 0.00000  0.24300 0.00000 0.00000  0.37710 0.00000 0.00000  0.00000 0.00000 0.00000  1.00000 0.00000 0.00000
 P4       0.02860 0.00000 0.00000  0.00000 0.00000 0.00000  0.35580 0.00000 0.00000  0.00000 0.00000 0.00000  0.50000 0.00000 0.00000
 Cu3      0.11640 0.00000 0.00000  0.00000 0.00000 0.00000  0.79440 0.00000 0.00000  0.00000 0.00000 0.00000  0.50000 0.00000 0.00000
 Cu4      0.21950 0.00000 0.00000  0.00000 0.00000 0.00000  0.42830 0.00000 0.00000  0.00000 0.00000 0.00000  0.50000 0.00000 0.00000
 P1       0.27510 0.00000 0.00000  0.00000 0.00000 0.00000  0.59500 0.00000 0.00000  0.00000 0.00000 0.00000  0.50000 0.00000 0.00000
 Cu2      0.34300 0.00000 0.00000  0.00000 0.00000 0.00000  0.03170 0.00000 0.00000  0.00000 0.00000 0.00000  0.50000 0.00000 0.00000
 P2       0.39400 0.00000 0.00000  0.00000 0.00000 0.00000  0.20300 0.00000 0.00000  0.00000 0.00000 0.00000  0.50000 0.00000 0.00000
 Cu1      0.53460 0.00000 0.00000  0.00000 0.00000 0.00000  0.35280 0.00000 0.00000  0.00000 0.00000 0.00000  0.50000 0.00000 0.00000
 P3       0.84800 0.00000 0.00000  0.00000 0.00000 0.00000  0.04260 0.00000 0.00000  0.00000 0.00000 0.00000  0.50000 0.00000 0.00000

 ==> PROFILE PARAMETERS FOR PATTERN#  1

 => Overall scale factor:      0.000004795     0.000001496     0.000000081
 => Eta(p-Voigt) or m(Pearson VII):   0.000000  0.000000  0.000000
 => Overall tem. factor:     0.000000    0.000000    0.000000
 => Halfwidth parameters: 
         0.072490    0.002784    0.119176
        -0.078792   -0.025106    0.103832
         0.127375    0.077819    0.019952
 => Cell parameters: 
       12.658006    0.000000    0.000000
        7.255999    0.000000    0.000000
       14.630004    0.000000    0.000000
       90.000000    0.000000    0.000000
      107.459999    0.000000    0.000000
       90.000000    0.000000    0.000000
 => Preferred orientation: 
         0.000000    0.000000    0.000000
         0.000000    0.000000    0.000000
 => Asymmetry parameters: 
         0.000000    0.000000    0.000000
         0.000000    0.000000    0.000000
         0.000000    0.000000    0.000000
         0.000000    0.000000    0.000000
 => X and Y parameters: 
         0.018961    0.000000    0.000000
         0.000000    0.000000    0.000000
 => Strain parameters: 
         0.000000    0.000000    0.000000
         0.000000    0.000000    0.000000
         0.000000    0.000000    0.000000
 => Size   parameters (G,L): 
         0.000000    0.000000    0.000000
         0.000000    0.000000    0.000000
 => Further shape parameters (S_L and D_L): 
       0.000000  0.000000  0.000000
       0.000000  0.000000  0.000000
 ---------------------------------------------------------------------------------------
 => Phase  2 Name: Darstellung, Eigenschaften und Kristallstruktur von Cu~2~P~7~ und Stru
 ---------------------------------------------------------------------------------------
 => New parameters, shifts, and standard deviations

 Atom        x       dx      sx       y       dy      sy       z       dz      sz       B       dB      sB      occ.    docc.   socc.

 P2       0.09352 0.00000 0.00000  0.11390 0.00000 0.00000  0.41975 0.00000 0.00000  0.00000 0.00000 0.00000  1.00000 0.00000 0.00000
 Cu       0.35656 0.00000 0.00000  0.03929 0.00000 0.00000  0.08398 0.00000 0.00000  0.00000 0.00000 0.00000  1.00000 0.00000 0.00000
 P1       0.74958 0.00000 0.00000  0.27890 0.00000 0.00000  0.19970 0.00000 0.00000  0.00000 0.00000 0.00000  1.00000 0.00000 0.00000

 ==> PROFILE PARAMETERS FOR PATTERN#  1

 => Overall scale factor:      0.000112799     0.000038754     0.000002361
 => Eta(p-Voigt) or m(Pearson VII):   0.000000  0.000000  0.000000
 => Overall tem. factor:     0.000000    0.000000    0.000000
 => Halfwidth parameters: 
         0.081470    0.000514    0.202259
        -0.033664    0.022965    0.176961
         0.117043    0.062898    0.034531
 => Cell parameters: 
        5.800400    0.000000    0.000000
        4.806301    0.000000    0.000000
        7.526300    0.000000    0.000000
       90.000000    0.000000    0.000000
      112.699997    0.000000    0.000000
       90.000000    0.000000    0.000000
 => Preferred orientation: 
         0.000000    0.000000    0.000000
         0.000000    0.000000    0.000000
 => Asymmetry parameters: 
         0.000000    0.000000    0.000000
         0.000000    0.000000    0.000000
         0.000000    0.000000    0.000000
         0.000000    0.000000    0.000000
 => X and Y parameters: 
         0.018961    0.000000    0.000000
         0.000000    0.000000    0.000000
 => Strain parameters: 
         0.000000    0.000000    0.000000
         0.000000    0.000000    0.000000
         0.000000    0.000000    0.000000
 => Size   parameters (G,L): 
         0.000000    0.000000    0.000000
         0.000000    0.000000    0.000000
 => Further shape parameters (S_L and D_L): 
       0.000000  0.000000  0.000000
       0.000000  0.000000  0.000000

 ==> GLOBAL PARAMETERS FOR PATTERN#  1


 => Zero-point:     0.0186    0.0120    0.0002
 => Background Polynomial Parameters ==>
       156.68     -4.7197     0.78433    
       36.996     -2.3121      2.1934    
      -87.568      11.766      2.4268    
       87.379     -1.3006      4.4379    
      -26.734     -3.2789      3.0329    
       0.0000      0.0000      0.0000    

 => Cos( theta)-shift parameter :   0.0000  0.0000  0.0000
 => Sin(2theta)-shift parameter :   0.0000  0.0000  0.0000

 ==> RELIABILITY FACTORS WITH ALL NON-EXCLUDED POINTS FOR PATTERN:  1

 => R-Factors:   10.0      16.5     Chi2:  4.54     DW-Stat.:  0.4731   Patt#:  1
 => Expected :            7.75                                1.9137
 => Deviance : 0.243E+05     Dev*:   5.410    
 => GoF-index:  2.1         Sqrt(Residual/N)
 => N-P+C:  4486

 =>    SumYdif       SumYobs      SumYcal      SumwYobsSQ     Residual    Condition
     0.7491E+05    0.7478E+06    0.7433E+06    0.7478E+06    0.2036E+05    0.1073E+17


 => Conventional Rietveld Rp,Rwp,Re and Chi2:   108.      73.4      34.5      4.538    
 => (Values obtained using Ynet, but true sigma(y))
 =>  SumYnet, Sum(w Ynet**2):     0.6958E+05    0.3774E+05


 ==> RELIABILITY FACTORS FOR POINTS WITH BRAGG CONTRIBUTIONS FOR PATTERN:  1

 => R-Factors:   9.94      16.4     Chi2:  4.64     DW-Stat.:  0.4909   Patt#:
 => Expected :            7.63                                1.9113
 => Deviance : 0.236E+05     Dev*:   5.582    
 => GoF-index:  2.1         Sqrt(Residual/N)
 => N-P+C:  4232

 =>    SumYdif       SumYobs      SumYcal      SumwYobsSQ     Residual    Condition
     0.7217E+05    0.7264E+06    0.7211E+06    0.7264E+06    0.1962E+05    0.1073E+17


 => Conventional Rietveld Rp,Rwp,Re and Chi2:   103.      72.8      33.8      4.636    
 => (Values obtained using Ynet, but true sigma(y))
 =>  SumYnet, Sum(w Ynet**2):     0.7028E+05    0.3700E+05


 => Global user-weigthed Chi2 (Bragg contrib.):   4.64    

 => ---------> Pattern#  1
 => Phase:  1
 =>    Bragg R-factor:  54.5    
 =>    RF-factor     :  54.4    
 => Phase:  2
 =>    Bragg R-factor:  48.5    
 =>    RF-factor     :  41.2    
 ++++++++++++++++++++++++++++++++++++++++++++++++++++++++++++++++++++++++++++++++++++++++++++++++++++++++++++++++++++++++

 => CYCLE No.:    4
 ---------------------------------------------------------------------------------------
 => Phase  1 Name: Darstellung, Eigenschaften und Kristallstruktur von Cu~2~P~7~ und Stru
 ---------------------------------------------------------------------------------------
 => New parameters, shifts, and standard deviations

 Atom        x       dx      sx       y       dy      sy       z       dz      sz       B       dB      sB      occ.    docc.   socc.

 P6       0.01830 0.00000 0.00000  0.24470 0.00000 0.00000  0.57790 0.00000 0.00000  0.00000 0.00000 0.00000  1.00000 0.00000 0.00000
 P5       0.09160 0.00000 0.00000  0.23340 0.00000 0.00000  0.01980 0.00000 0.00000  0.00000 0.00000 0.00000  1.00000 0.00000 0.00000
 P7       0.11740 0.00000 0.00000  0.15700 0.00000 0.00000  0.17120 0.00000 0.00000  0.00000 0.00000 0.00000  1.00000 0.00000 0.00000
 P8       0.29360 0.00000 0.00000  0.23350 0.00000 0.00000  0.22360 0.00000 0.00000  0.00000 0.00000 0.00000  1.00000 0.00000 0.00000
 P9       0.29970 0.00000 0.00000  0.24300 0.00000 0.00000  0.37710 0.00000 0.00000  0.00000 0.00000 0.00000  1.00000 0.00000 0.00000
 P4       0.02860 0.00000 0.00000  0.00000 0.00000 0.00000  0.35580 0.00000 0.00000  0.00000 0.00000 0.00000  0.50000 0.00000 0.00000
 Cu3      0.11640 0.00000 0.00000  0.00000 0.00000 0.00000  0.79440 0.00000 0.00000  0.00000 0.00000 0.00000  0.50000 0.00000 0.00000
 Cu4      0.21950 0.00000 0.00000  0.00000 0.00000 0.00000  0.42830 0.00000 0.00000  0.00000 0.00000 0.00000  0.50000 0.00000 0.00000
 P1       0.27510 0.00000 0.00000  0.00000 0.00000 0.00000  0.59500 0.00000 0.00000  0.00000 0.00000 0.00000  0.50000 0.00000 0.00000
 Cu2      0.34300 0.00000 0.00000  0.00000 0.00000 0.00000  0.03170 0.00000 0.00000  0.00000 0.00000 0.00000  0.50000 0.00000 0.00000
 P2       0.39400 0.00000 0.00000  0.00000 0.00000 0.00000  0.20300 0.00000 0.00000  0.00000 0.00000 0.00000  0.50000 0.00000 0.00000
 Cu1      0.53460 0.00000 0.00000  0.00000 0.00000 0.00000  0.35280 0.00000 0.00000  0.00000 0.00000 0.00000  0.50000 0.00000 0.00000
 P3       0.84800 0.00000 0.00000  0.00000 0.00000 0.00000  0.04260 0.00000 0.00000  0.00000 0.00000 0.00000  0.50000 0.00000 0.00000

 ==> PROFILE PARAMETERS FOR PATTERN#  1

 => Overall scale factor:      0.000005159     0.000000364     0.000000089
 => Eta(p-Voigt) or m(Pearson VII):   0.000000  0.000000  0.000000
 => Overall tem. factor:     0.000000    0.000000    0.000000
 => Halfwidth parameters: 
         0.276309    0.203819    0.180768
        -0.238179   -0.159387    0.162836
         0.234845    0.107470    0.032666
 => Cell parameters: 
       12.658006    0.000000    0.000000
        7.255999    0.000000    0.000000
       14.630004    0.000000    0.000000
       90.000000    0.000000    0.000000
      107.459999    0.000000    0.000000
       90.000000    0.000000    0.000000
 => Preferred orientation: 
         0.000000    0.000000    0.000000
         0.000000    0.000000    0.000000
 => Asymmetry parameters: 
         0.000000    0.000000    0.000000
         0.000000    0.000000    0.000000
         0.000000    0.000000    0.000000
         0.000000    0.000000    0.000000
 => X and Y parameters: 
         0.018961    0.000000    0.000000
         0.000000    0.000000    0.000000
 => Strain parameters: 
         0.000000    0.000000    0.000000
         0.000000    0.000000    0.000000
         0.000000    0.000000    0.000000
 => Size   parameters (G,L): 
         0.000000    0.000000    0.000000
         0.000000    0.000000    0.000000
 => Further shape parameters (S_L and D_L): 
       0.000000  0.000000  0.000000
       0.000000  0.000000  0.000000
 ---------------------------------------------------------------------------------------
 => Phase  2 Name: Darstellung, Eigenschaften und Kristallstruktur von Cu~2~P~7~ und Stru
 ---------------------------------------------------------------------------------------
 => New parameters, shifts, and standard deviations

 Atom        x       dx      sx       y       dy      sy       z       dz      sz       B       dB      sB      occ.    docc.   socc.

 P2       0.09352 0.00000 0.00000  0.11390 0.00000 0.00000  0.41975 0.00000 0.00000  0.00000 0.00000 0.00000  1.00000 0.00000 0.00000
 Cu       0.35656 0.00000 0.00000  0.03929 0.00000 0.00000  0.08398 0.00000 0.00000  0.00000 0.00000 0.00000  1.00000 0.00000 0.00000
 P1       0.74958 0.00000 0.00000  0.27890 0.00000 0.00000  0.19970 0.00000 0.00000  0.00000 0.00000 0.00000  1.00000 0.00000 0.00000

 ==> PROFILE PARAMETERS FOR PATTERN#  1

 => Overall scale factor:      0.000126922     0.000014123     0.000002661
 => Eta(p-Voigt) or m(Pearson VII):   0.000000  0.000000  0.000000
 => Overall tem. factor:     0.000000    0.000000    0.000000
 => Halfwidth parameters: 
         0.492110    0.410640    0.328798
        -0.283742   -0.250077    0.289985
         0.272495    0.155452    0.057033
 => Cell parameters: 
        5.800400    0.000000    0.000000
        4.806301    0.000000    0.000000
        7.526300    0.000000    0.000000
       90.000000    0.000000    0.000000
      112.699997    0.000000    0.000000
       90.000000    0.000000    0.000000
 => Preferred orientation: 
         0.000000    0.000000    0.000000
         0.000000    0.000000    0.000000
 => Asymmetry parameters: 
         0.000000    0.000000    0.000000
         0.000000    0.000000    0.000000
         0.000000    0.000000    0.000000
         0.000000    0.000000    0.000000
 => X and Y parameters: 
         0.018961    0.000000    0.000000
         0.000000    0.000000    0.000000
 => Strain parameters: 
         0.000000    0.000000    0.000000
         0.000000    0.000000    0.000000
         0.000000    0.000000    0.000000
 => Size   parameters (G,L): 
         0.000000    0.000000    0.000000
         0.000000    0.000000    0.000000
 => Further shape parameters (S_L and D_L): 
       0.000000  0.000000  0.000000
       0.000000  0.000000  0.000000

 ==> GLOBAL PARAMETERS FOR PATTERN#  1


 => Zero-point:     0.0310    0.0124    0.0002
 => Background Polynomial Parameters ==>
       152.70     -3.9747     0.79331    
       38.248      1.2526      2.1227    
      -82.649      4.9189      2.3757    
       84.484     -2.8946      4.2995    
      -25.917     0.81610      2.9338    
       0.0000      0.0000      0.0000    

 => Cos( theta)-shift parameter :   0.0000  0.0000  0.0000
 => Sin(2theta)-shift parameter :   0.0000  0.0000  0.0000

 ==> RELIABILITY FACTORS WITH ALL NON-EXCLUDED POINTS FOR PATTERN:  1

 => R-Factors:   9.44      16.0     Chi2:  4.24     DW-Stat.:  0.5167   Patt#:  1
 => Expected :            7.75                                1.9137
 => Deviance : 0.164E+05     Dev*:   3.648    
 => GoF-index:  2.1         Sqrt(Residual/N)
 => N-P+C:  4486

 =>    SumYdif       SumYobs      SumYcal      SumwYobsSQ     Residual    Condition
     0.7062E+05    0.7478E+06    0.7657E+06    0.7478E+06    0.1904E+05    0.8061E+16


 => Conventional Rietveld Rp,Rwp,Re and Chi2:   90.2      69.7      33.8      4.243    
 => (Values obtained using Ynet, but true sigma(y))
 =>  SumYnet, Sum(w Ynet**2):     0.7829E+05    0.3921E+05


 ==> RELIABILITY FACTORS FOR POINTS WITH BRAGG CONTRIBUTIONS FOR PATTERN:  1

 => R-Factors:   9.38      15.9     Chi2:  4.32     DW-Stat.:  0.5374   Patt#:
 => Expected :            7.63                                1.9113
 => Deviance : 0.158E+05     Dev*:   3.728    
 => GoF-index:  2.1         Sqrt(Residual/N)
 => N-P+C:  4232

 =>    SumYdif       SumYobs      SumYcal      SumwYobsSQ     Residual    Condition
     0.6810E+05    0.7264E+06    0.7435E+06    0.7264E+06    0.1830E+05    0.8061E+16


 => Conventional Rietveld Rp,Rwp,Re and Chi2:   86.2      69.0      33.2      4.325    
 => (Values obtained using Ynet, but true sigma(y))
 =>  SumYnet, Sum(w Ynet**2):     0.7901E+05    0.3848E+05


 => Global user-weigthed Chi2 (Bragg contrib.):   4.32    

 => ---------> Pattern#  1
 => Phase:  1
 =>    Bragg R-factor:  44.1    
 =>    RF-factor     :  56.6    
 => Phase:  2
 =>    Bragg R-factor:  38.7    
 =>    RF-factor     :  44.5    
 ++++++++++++++++++++++++++++++++++++++++++++++++++++++++++++++++++++++++++++++++++++++++++++++++++++++++++++++++++++++++

 => CYCLE No.:    5
 ---------------------------------------------------------------------------------------
 => Phase  1 Name: Darstellung, Eigenschaften und Kristallstruktur von Cu~2~P~7~ und Stru
 ---------------------------------------------------------------------------------------
 => New parameters, shifts, and standard deviations

 Atom        x       dx      sx       y       dy      sy       z       dz      sz       B       dB      sB      occ.    docc.   socc.

 P6       0.01830 0.00000 0.00000  0.24470 0.00000 0.00000  0.57790 0.00000 0.00000  0.00000 0.00000 0.00000  1.00000 0.00000 0.00000
 P5       0.09160 0.00000 0.00000  0.23340 0.00000 0.00000  0.01980 0.00000 0.00000  0.00000 0.00000 0.00000  1.00000 0.00000 0.00000
 P7       0.11740 0.00000 0.00000  0.15700 0.00000 0.00000  0.17120 0.00000 0.00000  0.00000 0.00000 0.00000  1.00000 0.00000 0.00000
 P8       0.29360 0.00000 0.00000  0.23350 0.00000 0.00000  0.22360 0.00000 0.00000  0.00000 0.00000 0.00000  1.00000 0.00000 0.00000
 P9       0.29970 0.00000 0.00000  0.24300 0.00000 0.00000  0.37710 0.00000 0.00000  0.00000 0.00000 0.00000  1.00000 0.00000 0.00000
 P4       0.02860 0.00000 0.00000  0.00000 0.00000 0.00000  0.35580 0.00000 0.00000  0.00000 0.00000 0.00000  0.50000 0.00000 0.00000
 Cu3      0.11640 0.00000 0.00000  0.00000 0.00000 0.00000  0.79440 0.00000 0.00000  0.00000 0.00000 0.00000  0.50000 0.00000 0.00000
 Cu4      0.21950 0.00000 0.00000  0.00000 0.00000 0.00000  0.42830 0.00000 0.00000  0.00000 0.00000 0.00000  0.50000 0.00000 0.00000
 P1       0.27510 0.00000 0.00000  0.00000 0.00000 0.00000  0.59500 0.00000 0.00000  0.00000 0.00000 0.00000  0.50000 0.00000 0.00000
 Cu2      0.34300 0.00000 0.00000  0.00000 0.00000 0.00000  0.03170 0.00000 0.00000  0.00000 0.00000 0.00000  0.50000 0.00000 0.00000
 P2       0.39400 0.00000 0.00000  0.00000 0.00000 0.00000  0.20300 0.00000 0.00000  0.00000 0.00000 0.00000  0.50000 0.00000 0.00000
 Cu1      0.53460 0.00000 0.00000  0.00000 0.00000 0.00000  0.35280 0.00000 0.00000  0.00000 0.00000 0.00000  0.50000 0.00000 0.00000
 P3       0.84800 0.00000 0.00000  0.00000 0.00000 0.00000  0.04260 0.00000 0.00000  0.00000 0.00000 0.00000  0.50000 0.00000 0.00000

 ==> PROFILE PARAMETERS FOR PATTERN#  1

 => Overall scale factor:      0.000005021    -0.000000138     0.000000095
 => Eta(p-Voigt) or m(Pearson VII):   0.000000  0.000000  0.000000
 => Overall tem. factor:     0.000000    0.000000    0.000000
 => Halfwidth parameters: 
         0.355587    0.079278    0.360219
        -0.403436   -0.165258    0.309575
         0.263242    0.028397    0.060661
 => Cell parameters: 
       12.658006    0.000000    0.000000
        7.255999    0.000000    0.000000
       14.630004    0.000000    0.000000
       90.000000    0.000000    0.000000
      107.459999    0.000000    0.000000
       90.000000    0.000000    0.000000
 => Preferred orientation: 
         0.000000    0.000000    0.000000
         0.000000    0.000000    0.000000
 => Asymmetry parameters: 
         0.000000    0.000000    0.000000
         0.000000    0.000000    0.000000
         0.000000    0.000000    0.000000
         0.000000    0.000000    0.000000
 => X and Y parameters: 
         0.018961    0.000000    0.000000
         0.000000    0.000000    0.000000
 => Strain parameters: 
         0.000000    0.000000    0.000000
         0.000000    0.000000    0.000000
         0.000000    0.000000    0.000000
 => Size   parameters (G,L): 
         0.000000    0.000000    0.000000
         0.000000    0.000000    0.000000
 => Further shape parameters (S_L and D_L): 
       0.000000  0.000000  0.000000
       0.000000  0.000000  0.000000
 ---------------------------------------------------------------------------------------
 => Phase  2 Name: Darstellung, Eigenschaften und Kristallstruktur von Cu~2~P~7~ und Stru
 ---------------------------------------------------------------------------------------
 => New parameters, shifts, and standard deviations

 Atom        x       dx      sx       y       dy      sy       z       dz      sz       B       dB      sB      occ.    docc.   socc.

 P2       0.09352 0.00000 0.00000  0.11390 0.00000 0.00000  0.41975 0.00000 0.00000  0.00000 0.00000 0.00000  1.00000 0.00000 0.00000
 Cu       0.35656 0.00000 0.00000  0.03929 0.00000 0.00000  0.08398 0.00000 0.00000  0.00000 0.00000 0.00000  1.00000 0.00000 0.00000
 P1       0.74958 0.00000 0.00000  0.27890 0.00000 0.00000  0.19970 0.00000 0.00000  0.00000 0.00000 0.00000  1.00000 0.00000 0.00000

 ==> PROFILE PARAMETERS FOR PATTERN#  1

 => Overall scale factor:      0.000118251    -0.000008672     0.000002917
 => Eta(p-Voigt) or m(Pearson VII):   0.000000  0.000000  0.000000
 => Overall tem. factor:     0.000000    0.000000    0.000000
 => Halfwidth parameters: 
         1.387717    0.895607    0.812369
        -1.005235   -0.721493    0.681871
         0.534138    0.261643    0.130118
 => Cell parameters: 
        5.800400    0.000000    0.000000
        4.806301    0.000000    0.000000
        7.526300    0.000000    0.000000
       90.000000    0.000000    0.000000
      112.699997    0.000000    0.000000
       90.000000    0.000000    0.000000
 => Preferred orientation: 
         0.000000    0.000000    0.000000
         0.000000    0.000000    0.000000
 => Asymmetry parameters: 
         0.000000    0.000000    0.000000
         0.000000    0.000000    0.000000
         0.000000    0.000000    0.000000
         0.000000    0.000000    0.000000
 => X and Y parameters: 
         0.018961    0.000000    0.000000
         0.000000    0.000000    0.000000
 => Strain parameters: 
         0.000000    0.000000    0.000000
         0.000000    0.000000    0.000000
         0.000000    0.000000    0.000000
 => Size   parameters (G,L): 
         0.000000    0.000000    0.000000
         0.000000    0.000000    0.000000
 => Further shape parameters (S_L and D_L): 
       0.000000  0.000000  0.000000
       0.000000  0.000000  0.000000

 ==> GLOBAL PARAMETERS FOR PATTERN#  1


 => Zero-point:     0.0433    0.0123    0.0003
 => Background Polynomial Parameters ==>
       151.15     -1.5543     0.80193    
       38.795     0.54620      2.0873    
      -84.315     -1.6665      2.3666    
       82.714     -1.7703      4.2416    
      -24.810      1.1073      2.8894    
       0.0000      0.0000      0.0000    

 => Cos( theta)-shift parameter :   0.0000  0.0000  0.0000
 => Sin(2theta)-shift parameter :   0.0000  0.0000  0.0000

 ==> RELIABILITY FACTORS WITH ALL NON-EXCLUDED POINTS FOR PATTERN:  1

 => R-Factors:   9.40      15.7     Chi2:  4.09     DW-Stat.:  0.5270   Patt#:  1
 => Expected :            7.75                                1.9137
 => Deviance : 0.159E+05     Dev*:   3.539    
 => GoF-index:  2.0         Sqrt(Residual/N)
 => N-P+C:  4486

 =>    SumYdif       SumYobs      SumYcal      SumwYobsSQ     Residual    Condition
     0.7031E+05    0.7478E+06    0.7648E+06    0.7478E+06    0.1834E+05    0.6995E+16


 => Conventional Rietveld Rp,Rwp,Re and Chi2:   81.8      67.0      33.2      4.087    
 => (Values obtained using Ynet, but true sigma(y))
 =>  SumYnet, Sum(w Ynet**2):     0.8593E+05    0.4079E+05


 ==> RELIABILITY FACTORS FOR POINTS WITH BRAGG CONTRIBUTIONS FOR PATTERN:  1

 => R-Factors:   9.35      15.6     Chi2:  4.17     DW-Stat.:  0.5471   Patt#:
 => Expected :            7.63                                1.9113
 => Deviance : 0.153E+05     Dev*:   3.618    
 => GoF-index:  2.0         Sqrt(Residual/N)
 => N-P+C:  4232

 =>    SumYdif       SumYobs      SumYcal      SumwYobsSQ     Residual    Condition
     0.6790E+05    0.7264E+06    0.7432E+06    0.7264E+06    0.1766E+05    0.6995E+16


 => Conventional Rietveld Rp,Rwp,Re and Chi2:   78.9      66.3      32.5      4.173    
 => (Values obtained using Ynet, but true sigma(y))
 =>  SumYnet, Sum(w Ynet**2):     0.8605E+05    0.4012E+05


 => Global user-weigthed Chi2 (Bragg contrib.):   4.17    

 => ---------> Pattern#  1
 => Phase:  1
 =>    Bragg R-factor:  31.1    
 =>    RF-factor     :  55.3    
 => Phase:  2
 =>    Bragg R-factor:  29.6    
 =>    RF-factor     :  46.5    
 ++++++++++++++++++++++++++++++++++++++++++++++++++++++++++++++++++++++++++++++++++++++++++++++++++++++++++++++++++++++++

 => CYCLE No.:    6
 ---------------------------------------------------------------------------------------
 => Phase  1 Name: Darstellung, Eigenschaften und Kristallstruktur von Cu~2~P~7~ und Stru
 ---------------------------------------------------------------------------------------
 => New parameters, shifts, and standard deviations

 Atom        x       dx      sx       y       dy      sy       z       dz      sz       B       dB      sB      occ.    docc.   socc.

 P6       0.01830 0.00000 0.00000  0.24470 0.00000 0.00000  0.57790 0.00000 0.00000  0.00000 0.00000 0.00000  1.00000 0.00000 0.00000
 P5       0.09160 0.00000 0.00000  0.23340 0.00000 0.00000  0.01980 0.00000 0.00000  0.00000 0.00000 0.00000  1.00000 0.00000 0.00000
 P7       0.11740 0.00000 0.00000  0.15700 0.00000 0.00000  0.17120 0.00000 0.00000  0.00000 0.00000 0.00000  1.00000 0.00000 0.00000
 P8       0.29360 0.00000 0.00000  0.23350 0.00000 0.00000  0.22360 0.00000 0.00000  0.00000 0.00000 0.00000  1.00000 0.00000 0.00000
 P9       0.29970 0.00000 0.00000  0.24300 0.00000 0.00000  0.37710 0.00000 0.00000  0.00000 0.00000 0.00000  1.00000 0.00000 0.00000
 P4       0.02860 0.00000 0.00000  0.00000 0.00000 0.00000  0.35580 0.00000 0.00000  0.00000 0.00000 0.00000  0.50000 0.00000 0.00000
 Cu3      0.11640 0.00000 0.00000  0.00000 0.00000 0.00000  0.79440 0.00000 0.00000  0.00000 0.00000 0.00000  0.50000 0.00000 0.00000
 Cu4      0.21950 0.00000 0.00000  0.00000 0.00000 0.00000  0.42830 0.00000 0.00000  0.00000 0.00000 0.00000  0.50000 0.00000 0.00000
 P1       0.27510 0.00000 0.00000  0.00000 0.00000 0.00000  0.59500 0.00000 0.00000  0.00000 0.00000 0.00000  0.50000 0.00000 0.00000
 Cu2      0.34300 0.00000 0.00000  0.00000 0.00000 0.00000  0.03170 0.00000 0.00000  0.00000 0.00000 0.00000  0.50000 0.00000 0.00000
 P2       0.39400 0.00000 0.00000  0.00000 0.00000 0.00000  0.20300 0.00000 0.00000  0.00000 0.00000 0.00000  0.50000 0.00000 0.00000
 Cu1      0.53460 0.00000 0.00000  0.00000 0.00000 0.00000  0.35280 0.00000 0.00000  0.00000 0.00000 0.00000  0.50000 0.00000 0.00000
 P3       0.84800 0.00000 0.00000  0.00000 0.00000 0.00000  0.04260 0.00000 0.00000  0.00000 0.00000 0.00000  0.50000 0.00000 0.00000

 ==> PROFILE PARAMETERS FOR PATTERN#  1

 => Overall scale factor:      0.000004890    -0.000000131     0.000000088
 => Eta(p-Voigt) or m(Pearson VII):   0.000000  0.000000  0.000000
 => Overall tem. factor:     0.000000    0.000000    0.000000
 => Halfwidth parameters: 
         0.310338   -0.045249    0.293979
        -0.408947   -0.005511    0.257672
         0.227673   -0.035569    0.051625
 => Cell parameters: 
       12.658006    0.000000    0.000000
        7.255999    0.000000    0.000000
       14.630004    0.000000    0.000000
       90.000000    0.000000    0.000000
      107.459999    0.000000    0.000000
       90.000000    0.000000    0.000000
 => Preferred orientation: 
         0.000000    0.000000    0.000000
         0.000000    0.000000    0.000000
 => Asymmetry parameters: 
         0.000000    0.000000    0.000000
         0.000000    0.000000    0.000000
         0.000000    0.000000    0.000000
         0.000000    0.000000    0.000000
 => X and Y parameters: 
         0.018961    0.000000    0.000000
         0.000000    0.000000    0.000000
 => Strain parameters: 
         0.000000    0.000000    0.000000
         0.000000    0.000000    0.000000
         0.000000    0.000000    0.000000
 => Size   parameters (G,L): 
         0.000000    0.000000    0.000000
         0.000000    0.000000    0.000000
 => Further shape parameters (S_L and D_L): 
       0.000000  0.000000  0.000000
       0.000000  0.000000  0.000000
 ---------------------------------------------------------------------------------------
 => Phase  2 Name: Darstellung, Eigenschaften und Kristallstruktur von Cu~2~P~7~ und Stru
 ---------------------------------------------------------------------------------------
 => New parameters, shifts, and standard deviations

 Atom        x       dx      sx       y       dy      sy       z       dz      sz       B       dB      sB      occ.    docc.   socc.

 P2       0.09352 0.00000 0.00000  0.11390 0.00000 0.00000  0.41975 0.00000 0.00000  0.00000 0.00000 0.00000  1.00000 0.00000 0.00000
 Cu       0.35656 0.00000 0.00000  0.03929 0.00000 0.00000  0.08398 0.00000 0.00000  0.00000 0.00000 0.00000  1.00000 0.00000 0.00000
 P1       0.74958 0.00000 0.00000  0.27890 0.00000 0.00000  0.19970 0.00000 0.00000  0.00000 0.00000 0.00000  1.00000 0.00000 0.00000

 ==> PROFILE PARAMETERS FOR PATTERN#  1

 => Overall scale factor:      0.000104387    -0.000013864     0.000002989
 => Eta(p-Voigt) or m(Pearson VII):   0.000000  0.000000  0.000000
 => Overall tem. factor:     0.000000    0.000000    0.000000
 => Halfwidth parameters: 
         1.923197    0.535479    1.625892
        -2.055875   -1.050640    1.338043
         0.768885    0.234747    0.252153
 => Cell parameters: 
        5.800400    0.000000    0.000000
        4.806301    0.000000    0.000000
        7.526300    0.000000    0.000000
       90.000000    0.000000    0.000000
      112.699997    0.000000    0.000000
       90.000000    0.000000    0.000000
 => Preferred orientation: 
         0.000000    0.000000    0.000000
         0.000000    0.000000    0.000000
 => Asymmetry parameters: 
         0.000000    0.000000    0.000000
         0.000000    0.000000    0.000000
         0.000000    0.000000    0.000000
         0.000000    0.000000    0.000000
 => X and Y parameters:
