Repository: me2d09/lk99

# lk99
Analysis of the LK99 replication attempt

File: analysis/Cu3P/CuP2_Cu2P7.out (part 3 of 9)
 => Initial parameters ==>
 Atom    Ntyp                  X         Y         Z         B         occ.         in  fin  Spc  Mult
                             B11       B22       B33       B12       B13       B23
         0.018961    0.000000    0.000000
         0.000000    0.000000    0.000000
 => Strain parameters: 
         0.000000    0.000000    0.000000
         0.000000    0.000000    0.000000
         0.000000    0.000000    0.000000
 => Size   parameters (G,L): 
         0.000000    0.000000    0.000000
         0.000000    0.000000    0.000000
 => Further shape parameters (S_L and D_L): 
       0.000000  0.000000  0.000000
       0.000000  0.000000  0.000000

 ==> GLOBAL PARAMETERS FOR PATTERN#  1


 => Zero-point:     0.0544    0.0111    0.0003
 => Background Polynomial Parameters ==>
       150.00     -1.1522     0.75673    
       38.285    -0.51014      1.9871    
      -85.045    -0.72910      2.2593    
       82.873     0.15945      4.0251    
      -25.432    -0.62234      2.7341    
       0.0000      0.0000      0.0000    

 => Cos( theta)-shift parameter :   0.0000  0.0000  0.0000
 => Sin(2theta)-shift parameter :   0.0000  0.0000  0.0000

 ==> RELIABILITY FACTORS WITH ALL NON-EXCLUDED POINTS FOR PATTERN:  1

 => R-Factors:   8.87      14.7     Chi2:  3.62     DW-Stat.:  0.5775   Patt#:  1
 => Expected :            7.75                                1.9137
 => Deviance : 0.155E+05     Dev*:   3.461    
 => GoF-index:  1.9         Sqrt(Residual/N)
 => N-P+C:  4486

 =>    SumYdif       SumYobs      SumYcal      SumwYobsSQ     Residual    Condition
     0.6631E+05    0.7478E+06    0.7474E+06    0.7478E+06    0.1623E+05    0.7405E+16


 => Conventional Rietveld Rp,Rwp,Re and Chi2:   68.4      62.0      32.6      3.617    
 => (Values obtained using Ynet, but true sigma(y))
 =>  SumYnet, Sum(w Ynet**2):     0.9695E+05    0.4215E+05


 ==> RELIABILITY FACTORS FOR POINTS WITH BRAGG CONTRIBUTIONS FOR PATTERN:  1

 => R-Factors:   8.80      14.6     Chi2:  3.68     DW-Stat.:  0.6015   Patt#:
 => Expected :            7.63                                1.9113
 => Deviance : 0.150E+05     Dev*:   3.531    
 => GoF-index:  1.9         Sqrt(Residual/N)
 => N-P+C:  4232

 =>    SumYdif       SumYobs      SumYcal      SumwYobsSQ     Residual    Condition
     0.6389E+05    0.7264E+06    0.7263E+06    0.7264E+06    0.1558E+05    0.7405E+16


 => Conventional Rietveld Rp,Rwp,Re and Chi2:   66.1      61.3      31.9      3.681    
 => (Values obtained using Ynet, but true sigma(y))
 =>  SumYnet, Sum(w Ynet**2):     0.9660E+05    0.4151E+05


 => Global user-weigthed Chi2 (Bragg contrib.):   3.68    

 => ---------> Pattern#  1
 => Phase:  1
 =>    Bragg R-factor:  21.7    
 =>    RF-factor     :  25.3    
 => Phase:  2
 =>    Bragg R-factor:  21.3    
 =>    RF-factor     :  18.2    
 ++++++++++++++++++++++++++++++++++++++++++++++++++++++++++++++++++++++++++++++++++++++++++++++++++++++++++++++++++++++++

 => CYCLE No.:    7
 ---------------------------------------------------------------------------------------
 => Phase  1 Name: Darstellung, Eigenschaften und Kristallstruktur von Cu~2~P~7~ und Stru
 ---------------------------------------------------------------------------------------
 => New parameters, shifts, and standard deviations

 Atom        x       dx      sx       y       dy      sy       z       dz      sz       B       dB      sB      occ.    docc.   socc.

 P6       0.01830 0.00000 0.00000  0.24470 0.00000 0.00000  0.57790 0.00000 0.00000  0.00000 0.00000 0.00000  1.00000 0.00000 0.00000
 P5       0.09160 0.00000 0.00000  0.23340 0.00000 0.00000  0.01980 0.00000 0.00000  0.00000 0.00000 0.00000  1.00000 0.00000 0.00000
 P7       0.11740 0.00000 0.00000  0.15700 0.00000 0.00000  0.17120 0.00000 0.00000  0.00000 0.00000 0.00000  1.00000 0.00000 0.00000
 P8       0.29360 0.00000 0.00000  0.23350 0.00000 0.00000  0.22360 0.00000 0.00000  0.00000 0.00000 0.00000  1.00000 0.00000 0.00000
 P9       0.29970 0.00000 0.00000  0.24300 0.00000 0.00000  0.37710 0.00000 0.00000  0.00000 0.00000 0.00000  1.00000 0.00000 0.00000
 P4       0.02860 0.00000 0.00000  0.00000 0.00000 0.00000  0.35580 0.00000 0.00000  0.00000 0.00000 0.00000  0.50000 0.00000 0.00000
 Cu3      0.11640 0.00000 0.00000  0.00000 0.00000 0.00000  0.79440 0.00000 0.00000  0.00000 0.00000 0.00000  0.50000 0.00000 0.00000
 Cu4      0.21950 0.00000 0.00000  0.00000 0.00000 0.00000  0.42830 0.00000 0.00000  0.00000 0.00000 0.00000  0.50000 0.00000 0.00000
 P1       0.27510 0.00000 0.00000  0.00000 0.00000 0.00000  0.59500 0.00000 0.00000  0.00000 0.00000 0.00000  0.50000 0.00000 0.00000
 Cu2      0.34300 0.00000 0.00000  0.00000 0.00000 0.00000  0.03170 0.00000 0.00000  0.00000 0.00000 0.00000  0.50000 0.00000 0.00000
 P2       0.39400 0.00000 0.00000  0.00000 0.00000 0.00000  0.20300 0.00000 0.00000  0.00000 0.00000 0.00000  0.50000 0.00000 0.00000
 Cu1      0.53460 0.00000 0.00000  0.00000 0.00000 0.00000  0.35280 0.00000 0.00000  0.00000 0.00000 0.00000  0.50000 0.00000 0.00000
 P3       0.84800 0.00000 0.00000  0.00000 0.00000 0.00000  0.04260 0.00000 0.00000  0.00000 0.00000 0.00000  0.50000 0.00000 0.00000

 ==> PROFILE PARAMETERS FOR PATTERN#  1

 => Overall scale factor:      0.000004962     0.000000072     0.000000078
 => Eta(p-Voigt) or m(Pearson VII):   0.000000  0.000000  0.000000
 => Overall tem. factor:     0.000000    0.000000    0.000000
 => Halfwidth parameters: 
         0.147152   -0.163186    0.182047
        -0.165296    0.243651    0.165807
         0.173127   -0.054547    0.034154
 => Cell parameters: 
       12.658006    0.000000    0.000000
        7.255999    0.000000    0.000000
       14.630004    0.000000    0.000000
       90.000000    0.000000    0.000000
      107.459999    0.000000    0.000000
       90.000000    0.000000    0.000000
 => Preferred orientation: 
         0.000000    0.000000    0.000000
         0.000000    0.000000    0.000000
 => Asymmetry parameters: 
         0.000000    0.000000    0.000000
         0.000000    0.000000    0.000000
         0.000000    0.000000    0.000000
         0.000000    0.000000    0.000000
 => X and Y parameters: 
         0.018961    0.000000    0.000000
         0.000000    0.000000    0.000000
 => Strain parameters: 
         0.000000    0.000000    0.000000
         0.000000    0.000000    0.000000
         0.000000    0.000000    0.000000
 => Size   parameters (G,L): 
         0.000000    0.000000    0.000000
         0.000000    0.000000    0.000000
 => Further shape parameters (S_L and D_L): 
       0.000000  0.000000  0.000000
       0.000000  0.000000  0.000000
 ---------------------------------------------------------------------------------------
 => Phase  2 Name: Darstellung, Eigenschaften und Kristallstruktur von Cu~2~P~7~ und Stru
 ---------------------------------------------------------------------------------------
 => New parameters, shifts, and standard deviations

 Atom        x       dx      sx       y       dy      sy       z       dz      sz       B       dB      sB      occ.    docc.   socc.

 P2       0.09352 0.00000 0.00000  0.11390 0.00000 0.00000  0.41975 0.00000 0.00000  0.00000 0.00000 0.00000  1.00000 0.00000 0.00000
 Cu       0.35656 0.00000 0.00000  0.03929 0.00000 0.00000  0.08398 0.00000 0.00000  0.00000 0.00000 0.00000  1.00000 0.00000 0.00000
 P1       0.74958 0.00000 0.00000  0.27890 0.00000 0.00000  0.19970 0.00000 0.00000  0.00000 0.00000 0.00000  1.00000 0.00000 0.00000

 ==> PROFILE PARAMETERS FOR PATTERN#  1

 => Overall scale factor:      0.000106215     0.000001828     0.000002670
 => Eta(p-Voigt) or m(Pearson VII):   0.000000  0.000000  0.000000
 => Overall tem. factor:     0.000000    0.000000    0.000000
 => Halfwidth parameters: 
         1.570086   -0.353111    1.145569
        -1.587038    0.468837    0.971617
         0.540249   -0.228636    0.189954
 => Cell parameters: 
        5.800400    0.000000    0.000000
        4.806301    0.000000    0.000000
        7.526300    0.000000    0.000000
       90.000000    0.000000    0.000000
      112.699997    0.000000    0.000000
       90.000000    0.000000    0.000000
 => Preferred orientation: 
         0.000000    0.000000    0.000000
         0.000000    0.000000    0.000000
 => Asymmetry parameters: 
         0.000000    0.000000    0.000000
         0.000000    0.000000    0.000000
         0.000000    0.000000    0.000000
         0.000000    0.000000    0.000000
 => X and Y parameters: 
         0.018961    0.000000    0.000000
         0.000000    0.000000    0.000000
 => Strain parameters: 
         0.000000    0.000000    0.000000
         0.000000    0.000000    0.000000
         0.000000    0.000000    0.000000
 => Size   parameters (G,L): 
         0.000000    0.000000    0.000000
         0.000000    0.000000    0.000000
 => Further shape parameters (S_L and D_L): 
       0.000000  0.000000  0.000000
       0.000000  0.000000  0.000000

 ==> GLOBAL PARAMETERS FOR PATTERN#  1


 => Zero-point:     0.0636    0.0092    0.0003
 => Background Polynomial Parameters ==>
       150.27     0.27950     0.69093    
       39.627      1.3423      1.8104    
      -85.511    -0.46616      2.0625    
       81.635     -1.2382      3.6840    
      -24.715     0.71751      2.5046    
       0.0000      0.0000      0.0000    

 => Cos( theta)-shift parameter :   0.0000  0.0000  0.0000
 => Sin(2theta)-shift parameter :   0.0000  0.0000  0.0000

 ==> RELIABILITY FACTORS WITH ALL NON-EXCLUDED POINTS FOR PATTERN:  1

 => R-Factors:   8.35      13.6     Chi2:  3.09     DW-Stat.:  0.6577   Patt#:  1
 => Expected :            7.75                                1.9137
 => Deviance : 0.142E+05     Dev*:   3.151    
 => GoF-index:  1.8         Sqrt(Residual/N)
 => N-P+C:  4486

 =>    SumYdif       SumYobs      SumYcal      SumwYobsSQ     Residual    Condition
     0.6245E+05    0.7478E+06    0.7338E+06    0.7478E+06    0.1386E+05    0.7447E+16


 => Conventional Rietveld Rp,Rwp,Re and Chi2:   58.7      56.4      32.1      3.089    
 => (Values obtained using Ynet, but true sigma(y))
 =>  SumYnet, Sum(w Ynet**2):     0.1064E+06    0.4359E+05


 ==> RELIABILITY FACTORS FOR POINTS WITH BRAGG CONTRIBUTIONS FOR PATTERN:  1

 => R-Factors:   8.26      13.5     Chi2:  3.12     DW-Stat.:  0.6897   Patt#:
 => Expected :            7.63                                1.9113
 => Deviance : 0.135E+05     Dev*:   3.194    
 => GoF-index:  1.8         Sqrt(Residual/N)
 => N-P+C:  4232

 =>    SumYdif       SumYobs      SumYcal      SumwYobsSQ     Residual    Condition
     0.5997E+05    0.7264E+06    0.7130E+06    0.7264E+06    0.1322E+05    0.7447E+16


 => Conventional Rietveld Rp,Rwp,Re and Chi2:   56.7      55.5      31.4      3.123    
 => (Values obtained using Ynet, but true sigma(y))
 =>  SumYnet, Sum(w Ynet**2):     0.1058E+06    0.4294E+05


 => Global user-weigthed Chi2 (Bragg contrib.):   3.12    

 => ---------> Pattern#  1
 => Phase:  1
 =>    Bragg R-factor:  20.6    
 =>    RF-factor     :  15.5    
 => Phase:  2
 =>    Bragg R-factor:  22.2    
 =>    RF-factor     :  10.3    
 ++++++++++++++++++++++++++++++++++++++++++++++++++++++++++++++++++++++++++++++++++++++++++++++++++++++++++++++++++++++++

 => CYCLE No.:    8
 ---------------------------------------------------------------------------------------
 => Phase  1 Name: Darstellung, Eigenschaften und Kristallstruktur von Cu~2~P~7~ und Stru
 ---------------------------------------------------------------------------------------
 => New parameters, shifts, and standard deviations

 Atom        x       dx      sx       y       dy      sy       z       dz      sz       B       dB      sB      occ.    docc.   socc.

 P6       0.01830 0.00000 0.00000  0.24470 0.00000 0.00000  0.57790 0.00000 0.00000  0.00000 0.00000 0.00000  1.00000 0.00000 0.00000
 P5       0.09160 0.00000 0.00000  0.23340 0.00000 0.00000  0.01980 0.00000 0.00000  0.00000 0.00000 0.00000  1.00000 0.00000 0.00000
 P7       0.11740 0.00000 0.00000  0.15700 0.00000 0.00000  0.17120 0.00000 0.00000  0.00000 0.00000 0.00000  1.00000 0.00000 0.00000
 P8       0.29360 0.00000 0.00000  0.23350 0.00000 0.00000  0.22360 0.00000 0.00000  0.00000 0.00000 0.00000  1.00000 0.00000 0.00000
 P9       0.29970 0.00000 0.00000  0.24300 0.00000 0.00000  0.37710 0.00000 0.00000  0.00000 0.00000 0.00000  1.00000 0.00000 0.00000
 P4       0.02860 0.00000 0.00000  0.00000 0.00000 0.00000  0.35580 0.00000 0.00000  0.00000 0.00000 0.00000  0.50000 0.00000 0.00000
 Cu3      0.11640 0.00000 0.00000  0.00000 0.00000 0.00000  0.79440 0.00000 0.00000  0.00000 0.00000 0.00000  0.50000 0.00000 0.00000
 Cu4      0.21950 0.00000 0.00000  0.00000 0.00000 0.00000  0.42830 0.00000 0.00000  0.00000 0.00000 0.00000  0.50000 0.00000 0.00000
 P1       0.27510 0.00000 0.00000  0.00000 0.00000 0.00000  0.59500 0.00000 0.00000  0.00000 0.00000 0.00000  0.50000 0.00000 0.00000
 Cu2      0.34300 0.00000 0.00000  0.00000 0.00000 0.00000  0.03170 0.00000 0.00000  0.00000 0.00000 0.00000  0.50000 0.00000 0.00000
 P2       0.39400 0.00000 0.00000  0.00000 0.00000 0.00000  0.20300 0.00000 0.00000  0.00000 0.00000 0.00000  0.50000 0.00000 0.00000
 Cu1      0.53460 0.00000 0.00000  0.00000 0.00000 0.00000  0.35280 0.00000 0.00000  0.00000 0.00000 0.00000  0.50000 0.00000 0.00000
 P3       0.84800 0.00000 0.00000  0.00000 0.00000 0.00000  0.04260 0.00000 0.00000  0.00000 0.00000 0.00000  0.50000 0.00000 0.00000

 ==> PROFILE PARAMETERS FOR PATTERN#  1

 => Overall scale factor:      0.000004992     0.000000030     0.000000074
 => Eta(p-Voigt) or m(Pearson VII):   0.000000  0.000000  0.000000
 => Overall tem. factor:     0.000000    0.000000    0.000000
 => Halfwidth parameters: 
         0.216874    0.069722    0.182956
        -0.313637   -0.148341    0.164530
         0.154685   -0.018441    0.033145
 => Cell parameters: 
       12.658006    0.000000    0.000000
        7.255999    0.000000    0.000000
       14.630004    0.000000    0.000000
       90.000000    0.000000    0.000000
      107.459999    0.000000    0.000000
       90.000000    0.000000    0.000000
 => Preferred orientation: 
         0.000000    0.000000    0.000000
         0.000000    0.000000    0.000000
 => Asymmetry parameters: 
         0.000000    0.000000    0.000000
         0.000000    0.000000    0.000000
         0.000000    0.000000    0.000000
         0.000000    0.000000    0.000000
 => X and Y parameters: 
         0.018961    0.000000    0.000000
         0.000000    0.000000    0.000000
 => Strain parameters: 
         0.000000    0.000000    0.000000
         0.000000    0.000000    0.000000
         0.000000    0.000000    0.000000
 => Size   parameters (G,L): 
         0.000000    0.000000    0.000000
         0.000000    0.000000    0.000000
 => Further shape parameters (S_L and D_L): 
       0.000000  0.000000  0.000000
       0.000000  0.000000  0.000000
 ---------------------------------------------------------------------------------------
 => Phase  2 Name: Darstellung, Eigenschaften und Kristallstruktur von Cu~2~P~7~ und Stru
 ---------------------------------------------------------------------------------------
 => New parameters, shifts, and standard deviations

 Atom        x       dx      sx       y       dy      sy       z       dz      sz       B       dB      sB      occ.    docc.   socc.

 P2       0.09352 0.00000 0.00000  0.11390 0.00000 0.00000  0.41975 0.00000 0.00000  0.00000 0.00000 0.00000  1.00000 0.00000 0.00000
 Cu       0.35656 0.00000 0.00000  0.03929 0.00000 0.00000  0.08398 0.00000 0.00000  0.00000 0.00000 0.00000  1.00000 0.00000 0.00000
 P1       0.74958 0.00000 0.00000  0.27890 0.00000 0.00000  0.19970 0.00000 0.00000  0.00000 0.00000 0.00000  1.00000 0.00000 0.00000

 ==> PROFILE PARAMETERS FOR PATTERN#  1

 => Overall scale factor:      0.000116634     0.000010419     0.000002324
 => Eta(p-Voigt) or m(Pearson VII):   0.000000  0.000000  0.000000
 => Overall tem. factor:     0.000000    0.000000    0.000000
 => Halfwidth parameters: 
         1.077773   -0.492313    0.733446
        -0.960398    0.626640    0.603339
         0.392897   -0.147352    0.115032
 => Cell parameters: 
        5.800400    0.000000    0.000000
        4.806301    0.000000    0.000000
        7.526300    0.000000    0.000000
       90.000000    0.000000    0.000000
      112.699997    0.000000    0.000000
       90.000000    0.000000    0.000000
 => Preferred orientation: 
         0.000000    0.000000    0.000000
         0.000000    0.000000    0.000000
 => Asymmetry parameters: 
         0.000000    0.000000    0.000000
         0.000000    0.000000    0.000000
         0.000000    0.000000    0.000000
         0.000000    0.000000    0.000000
 => X and Y parameters: 
         0.018961    0.000000    0.000000
         0.000000    0.000000    0.000000
 => Strain parameters: 
         0.000000    0.000000    0.000000
         0.000000    0.000000    0.000000
         0.000000    0.000000    0.000000
 => Size   parameters (G,L): 
         0.000000    0.000000    0.000000
         0.000000    0.000000    0.000000
 => Further shape parameters (S_L and D_L): 
       0.000000  0.000000  0.000000
       0.000000  0.000000  0.000000

 ==> GLOBAL PARAMETERS FOR PATTERN#  1


 => Zero-point:     0.0715    0.0080    0.0002
 => Background Polynomial Parameters ==>
       150.13    -0.14301     0.64133    
       38.774    -0.85268      1.6879    
      -85.301     0.20947      1.9094    
       81.756     0.12123      3.4294    
      -24.900    -0.18503      2.3344    
       0.0000      0.0000      0.0000    

 => Cos( theta)-shift parameter :   0.0000  0.0000  0.0000
 => Sin(2theta)-shift parameter :   0.0000  0.0000  0.0000

 ==> RELIABILITY FACTORS WITH ALL NON-EXCLUDED POINTS FOR PATTERN:  1

 => R-Factors:   7.90      12.8     Chi2:  2.71     DW-Stat.:  0.7468   Patt#:  1
 => Expected :            7.75                                1.9137
 => Deviance : 0.120E+05     Dev*:   2.665    
 => GoF-index:  1.6         Sqrt(Residual/N)
 => N-P+C:  4486

 =>    SumYdif       SumYobs      SumYcal      SumwYobsSQ     Residual    Condition
     0.5908E+05    0.7478E+06    0.7376E+06    0.7478E+06    0.1218E+05    0.7034E+16


 => Conventional Rietveld Rp,Rwp,Re and Chi2:   56.4      53.0      32.2      2.715    
 => (Values obtained using Ynet, but true sigma(y))
 =>  SumYnet, Sum(w Ynet**2):     0.1048E+06    0.4330E+05


 ==> RELIABILITY FACTORS FOR POINTS WITH BRAGG CONTRIBUTIONS FOR PATTERN:  1

 => R-Factors:   7.79      12.6     Chi2:  2.73     DW-Stat.:  0.7885   Patt#:
 => Expected :            7.63                                1.9113
 => Deviance : 0.113E+05     Dev*:   2.677    
 => GoF-index:  1.6         Sqrt(Residual/N)
 => N-P+C:  4232

 =>    SumYdif       SumYobs      SumYcal      SumwYobsSQ     Residual    Condition
     0.5659E+05    0.7264E+06    0.7169E+06    0.7264E+06    0.1153E+05    0.7034E+16


 => Conventional Rietveld Rp,Rwp,Re and Chi2:   54.4      52.0      31.5      2.725    
 => (Values obtained using Ynet, but true sigma(y))
 =>  SumYnet, Sum(w Ynet**2):     0.1040E+06    0.4265E+05


 => Global user-weigthed Chi2 (Bragg contrib.):   2.73    

 => ---------> Pattern#  1
 => Phase:  1
 =>    Bragg R-factor:  20.1    
 =>    RF-factor     :  15.7    
 => Phase:  2
 =>    Bragg R-factor:  20.3    
 =>    RF-factor     :  9.54    
 ++++++++++++++++++++++++++++++++++++++++++++++++++++++++++++++++++++++++++++++++++++++++++++++++++++++++++++++++++++++++

 => CYCLE No.:    9
 ---------------------------------------------------------------------------------------
 => Phase  1 Name: Darstellung, Eigenschaften und Kristallstruktur von Cu~2~P~7~ und Stru
 ---------------------------------------------------------------------------------------
 => New parameters, shifts, and standard deviations

 Atom        x       dx      sx       y       dy      sy       z       dz      sz       B       dB      sB      occ.    docc.   socc.

 P6       0.01830 0.00000 0.00000  0.24470 0.00000 0.00000  0.57790 0.00000 0.00000  0.00000 0.00000 0.00000  1.00000 0.00000 0.00000
 P5       0.09160 0.00000 0.00000  0.23340 0.00000 0.00000  0.01980 0.00000 0.00000  0.00000 0.00000 0.00000  1.00000 0.00000 0.00000
 P7       0.11740 0.00000 0.00000  0.15700 0.00000 0.00000  0.17120 0.00000 0.00000  0.00000 0.00000 0.00000  1.00000 0.00000 0.00000
 P8       0.29360 0.00000 0.00000  0.23350 0.00000 0.00000  0.22360 0.00000 0.00000  0.00000 0.00000 0.00000  1.00000 0.00000 0.00000
 P9       0.29970 0.00000 0.00000  0.24300 0.00000 0.00000  0.37710 0.00000 0.00000  0.00000 0.00000 0.00000  1.00000 0.00000 0.00000
 P4       0.02860 0.00000 0.00000  0.00000 0.00000 0.00000  0.35580 0.00000 0.00000  0.00000 0.00000 0.00000  0.50000 0.00000 0.00000
 Cu3      0.11640 0.00000 0.00000  0.00000 0.00000 0.00000  0.79440 0.00000 0.00000  0.00000 0.00000 0.00000  0.50000 0.00000 0.00000
 Cu4      0.21950 0.00000 0.00000  0.00000 0.00000 0.00000  0.42830 0.00000 0.00000  0.00000 0.00000 0.00000  0.50000 0.00000 0.00000
 P1       0.27510 0.00000 0.00000  0.00000 0.00000 0.00000  0.59500 0.00000 0.00000  0.00000 0.00000 0.00000  0.50000 0.00000 0.00000
 Cu2      0.34300 0.00000 0.00000  0.00000 0.00000 0.00000  0.03170 0.00000 0.00000  0.00000 0.00000 0.00000  0.50000 0.00000 0.00000
 P2       0.39400 0.00000 0.00000  0.00000 0.00000 0.00000  0.20300 0.00000 0.00000  0.00000 0.00000 0.00000  0.50000 0.00000 0.00000
 Cu1      0.53460 0.00000 0.00000  0.00000 0.00000 0.00000  0.35280 0.00000 0.00000  0.00000 0.00000 0.00000  0.50000 0.00000 0.00000
 P3       0.84800 0.00000 0.00000  0.00000 0.00000 0.00000  0.04260 0.00000 0.00000  0.00000 0.00000 0.00000  0.50000 0.00000 0.00000

 ==> PROFILE PARAMETERS FOR PATTERN#  1

 => Overall scale factor:      0.000005067     0.000000075     0.000000063
 => Eta(p-Voigt) or m(Pearson VII):   0.000000  0.000000  0.000000
 => Overall tem. factor:     0.000000    0.000000    0.000000
 => Halfwidth parameters: 
         0.117982   -0.098892    0.067709
        -0.221198    0.092439    0.068046
         0.123375   -0.031310    0.014803
 => Cell parameters: 
       12.658006    0.000000    0.000000
        7.255999    0.000000    0.000000
       14.630004    0.000000    0.000000
       90.000000    0.000000    0.000000
      107.459999    0.000000    0.000000
       90.000000    0.000000    0.000000
 => Preferred orientation: 
         0.000000    0.000000    0.000000
         0.000000    0.000000    0.000000
 => Asymmetry parameters: 
         0.000000    0.000000    0.000000
         0.000000    0.000000    0.000000
         0.000000    0.000000    0.000000
         0.000000    0.000000    0.000000
 => X and Y parameters: 
         0.018961    0.000000    0.000000
         0.000000    0.000000    0.000000
 => Strain parameters: 
         0.000000    0.000000    0.000000
         0.000000    0.000000    0.000000
         0.000000    0.000000    0.000000
 => Size   parameters (G,L): 
         0.000000    0.000000    0.000000
         0.000000    0.000000    0.000000
 => Further shape parameters (S_L and D_L): 
       0.000000  0.000000  0.000000
       0.000000  0.000000  0.000000
 ---------------------------------------------------------------------------------------
 => Phase  2 Name: Darstellung, Eigenschaften und Kristallstruktur von Cu~2~P~7~ und Stru
 ---------------------------------------------------------------------------------------
 => New parameters, shifts, and standard deviations

 Atom        x       dx      sx       y       dy      sy       z       dz      sz       B       dB      sB      occ.    docc.   socc.

 P2       0.09352 0.00000 0.00000  0.11390 0.00000 0.00000  0.41975 0.00000 0.00000  0.00000 0.00000 0.00000  1.00000 0.00000 0.00000
 Cu       0.35656 0.00000 0.00000  0.03929 0.00000 0.00000  0.08398 0.00000 0.00000  0.00000 0.00000 0.00000  1.00000 0.00000 0.00000
 P1       0.74958 0.00000 0.00000  0.27890 0.00000 0.00000  0.19970 0.00000 0.00000  0.00000 0.00000 0.00000  1.00000 0.00000 0.00000

 ==> PROFILE PARAMETERS FOR PATTERN#  1

 => Overall scale factor:      0.000116803     0.000000168     0.000002120
 => Eta(p-Voigt) or m(Pearson VII):   0.000000  0.000000  0.000000
 => Overall tem. factor:     0.000000    0.000000    0.000000
 => Halfwidth parameters: 
         0.902858   -0.174916    0.627312
        -0.855045    0.105352    0.513898
         0.229502   -0.163395    0.097048
 => Cell parameters: 
        5.800400    0.000000    0.000000
        4.806301    0.000000    0.000000
        7.526300    0.000000    0.000000
       90.000000    0.000000    0.000000
      112.699997    0.000000    0.000000
       90.000000    0.000000    0.000000
 => Preferred orientation: 
         0.000000    0.000000    0.000000
         0.000000    0.000000    0.000000
 => Asymmetry parameters: 
         0.000000    0.000000    0.000000
         0.000000    0.000000    0.000000
         0.000000    0.000000    0.000000
         0.000000    0.000000    0.000000
 => X and Y parameters: 
         0.018961    0.000000    0.000000
         0.000000    0.000000    0.000000
 => Strain parameters: 
         0.000000    0.000000    0.000000
         0.000000    0.000000    0.000000
         0.000000    0.000000    0.000000
 => Size   parameters (G,L): 
         0.000000    0.000000    0.000000
         0.000000    0.000000    0.000000
 => Further shape parameters (S_L and D_L): 
       0.000000  0.000000  0.000000
       0.000000  0.000000  0.000000

 ==> GLOBAL PARAMETERS FOR PATTERN#  1


 => Zero-point:     0.0771    0.0056    0.0002
 => Background Polynomial Parameters ==>
       150.05    -0.86491E-01 0.57148    
       37.981    -0.79366      1.5286    
      -85.078     0.22271      1.7217    
       83.053      1.2968      3.1033    
      -25.788    -0.88826      2.1125    
       0.0000      0.0000      0.0000    

 => Cos( theta)-shift parameter :   0.0000  0.0000  0.0000
 => Sin(2theta)-shift parameter :   0.0000  0.0000  0.0000

 ==> RELIABILITY FACTORS WITH ALL NON-EXCLUDED POINTS FOR PATTERN:  1

 => R-Factors:   7.36      11.6     Chi2:  2.26     DW-Stat.:  0.8980   Patt#:  1
 => Expected :            7.75                                1.9137
 => Deviance : 0.957E+04     Dev*:   2.131    
 => GoF-index:  1.5         Sqrt(Residual/N)
 => N-P+C:  4486

 =>    SumYdif       SumYobs      SumYcal      SumwYobsSQ     Residual    Condition
     0.5506E+05    0.7478E+06    0.7397E+06    0.7478E+06    0.1012E+05    0.7636E+16


 => Conventional Rietveld Rp,Rwp,Re and Chi2:   51.6      48.2      32.1      2.256    
 => (Values obtained using Ynet, but true sigma(y))
 =>  SumYnet, Sum(w Ynet**2):     0.1066E+06    0.4358E+05


 ==> RELIABILITY FACTORS FOR POINTS WITH BRAGG CONTRIBUTIONS FOR PATTERN:  1

 => R-Factors:   7.24      11.4     Chi2:  2.24     DW-Stat.:  0.9589   Patt#:
 => Expected :            7.63                                1.9113
 => Deviance : 0.896E+04     Dev*:   2.115    
 => GoF-index:  1.5         Sqrt(Residual/N)
 => N-P+C:  4232

 =>    SumYdif       SumYobs      SumYcal      SumwYobsSQ     Residual    Condition
     0.5259E+05    0.7264E+06    0.7189E+06    0.7264E+06     9476.        0.7636E+16


 => Conventional Rietveld Rp,Rwp,Re and Chi2:   49.6      47.0      31.4      2.239    
 => (Values obtained using Ynet, but true sigma(y))
 =>  SumYnet, Sum(w Ynet**2):     0.1060E+06    0.4294E+05


 => Global user-weigthed Chi2 (Bragg contrib.):   2.24    

 => ---------> Pattern#  1
 => Phase:  1
 =>    Bragg R-factor:  21.6    
 =>    RF-factor     :  16.2    
 => Phase:  2
 =>    Bragg R-factor:  16.5    
 =>    RF-factor     :  8.84    
 ++++++++++++++++++++++++++++++++++++++++++++++++++++++++++++++++++++++++++++++++++++++++++++++++++++++++++++++++++++++++

 => CYCLE No.:   10
 ---------------------------------------------------------------------------------------
 => Phase  1 Name: Darstellung, Eigenschaften und Kristallstruktur von Cu~2~P~7~ und Stru
 ---------------------------------------------------------------------------------------
 => New parameters, shifts, and standard deviations

 Atom        x       dx      sx       y       dy      sy       z       dz      sz       B       dB      sB      occ.    docc.   socc.

 P6       0.01830 0.00000 0.00000  0.24470 0.00000 0.00000  0.57790 0.00000 0.00000  0.00000 0.00000 0.00000  1.00000 0.00000 0.00000
 P5       0.09160 0.00000 0.00000  0.23340 0.00000 0.00000  0.01980 0.00000 0.00000  0.00000 0.00000 0.00000  1.00000 0.00000 0.00000
 P7       0.11740 0.00000 0.00000  0.15700 0.00000 0.00000  0.17120 0.00000 0.00000  0.00000 0.00000 0.00000  1.00000 0.00000 0.00000
 P8       0.29360 0.00000 0.00000  0.23350 0.00000 0.00000  0.22360 0.00000 0.00000  0.00000 0.00000 0.00000  1.00000 0.00000 0.00000
 P9       0.29970 0.00000 0.00000  0.24300 0.00000 0.00000  0.37710 0.00000 0.00000  0.00000 0.00000 0.00000  1.00000 0.00000 0.00000
 P4       0.02860 0.00000 0.00000  0.00000 0.00000 0.00000  0.35580 0.00000 0.00000  0.00000 0.00000 0.00000  0.50000 0.00000 0.00000
 Cu3      0.11640 0.00000 0.00000  0.00000 0.00000 0.00000  0.79440 0.00000 0.00000  0.00000 0.00000 0.00000  0.50000 0.00000 0.00000
 Cu4      0.21950 0.00000 0.00000  0.00000 0.00000 0.00000  0.42830 0.00000 0.00000  0.00000 0.00000 0.00000  0.50000 0.00000 0.00000
 P1       0.27510 0.00000 0.00000  0.00000 0.00000 0.00000  0.59500 0.00000 0.00000  0.00000 0.00000 0.00000  0.50000 0.00000 0.00000
 Cu2      0.34300 0.00000 0.00000  0.00000 0.00000 0.00000  0.03170 0.00000 0.00000  0.00000 0.00000 0.00000  0.50000 0.00000 0.00000
 P2       0.39400 0.00000 0.00000  0.00000 0.00000 0.00000  0.20300 0.00000 0.00000  0.00000 0.00000 0.00000  0.50000 0.00000 0.00000
 Cu1      0.53460 0.00000 0.00000  0.00000 0.00000 0.00000  0.35280 0.00000 0.00000  0.00000 0.00000 0.00000  0.50000 0.00000 0.00000
 P3       0.84800 0.00000 0.00000  0.00000 0.00000 0.00000  0.04260 0.00000 0.00000  0.00000 0.00000 0.00000  0.50000 0.00000 0.00000

 ==> PROFILE PARAMETERS FOR PATTERN#  1

 => Overall scale factor:      0.000005027    -0.000000040     0.000000054
 => Eta(p-Voigt) or m(Pearson VII):   0.000000  0.000000  0.000000
 => Overall tem. factor:     0.000000    0.000000    0.000000
 => Halfwidth parameters: 
         0.071632   -0.046350    0.027129
        -0.113235    0.107964    0.033566
         0.104890   -0.018485    0.008195
 => Cell parameters: 
       12.658006    0.000000    0.000000
        7.255999    0.000000    0.000000
       14.630004    0.000000    0.000000
       90.000000    0.000000    0.000000
      107.459999    0.000000    0.000000
       90.000000    0.000000    0.000000
 => Preferred orientation: 
         0.000000    0.000000    0.000000
         0.000000    0.000000    0.000000
 => Asymmetry parameters: 
         0.000000    0.000000    0.000000
         0.000000    0.000000    0.000000
         0.000000    0.000000    0.000000
         0.000000    0.000000    0.000000
 => X and Y parameters: 
         0.018961    0.000000    0.000000
         0.000000    0.000000    0.000000
 => Strain parameters: 
         0.000000    0.000000    0.000000
         0.000000    0.000000    0.000000
         0.000000    0.000000    0.000000
 => Size   parameters (G,L): 
         0.000000    0.000000    0.000000
         0.000000    0.000000    0.000000
 => Further shape parameters (S_L and D_L): 
       0.000000  0.000000  0.000000
       0.000000  0.000000  0.000000
 ---------------------------------------------------------------------------------------
 => Phase  2 Name: Darstellung, Eigenschaften und Kristallstruktur von Cu~2~P~7~ und Stru
 ---------------------------------------------------------------------------------------
 => New parameters, shifts, and standard deviations

 Atom        x       dx      sx       y       dy      sy       z       dz      sz       B       dB      sB      occ.    docc.   socc.

 P2       0.09352 0.00000 0.00000  0.11390 0.00000 0.00000  0.41975 0.00000 0.00000  0.00000 0.00000 0.00000  1.00000 0.00000 0.00000
 Cu       0.35656 0.00000 0.00000  0.03929 0.00000 0.00000  0.08398 0.00000 0.00000  0.00000 0.00000 0.00000  1.00000 0.00000 0.00000
 P1       0.74958 0.00000 0.00000  0.27890 0.00000 0.00000  0.19970 0.00000 0.00000  0.00000 0.00000 0.00000  1.00000 0.00000 0.00000

 ==> PROFILE PARAMETERS FOR PATTERN#  1

 => Overall scale factor:      0.000121283     0.000004480     0.000001597
 => Eta(p-Voigt) or m(Pearson VII):   0.000000  0.000000  0.000000
 => Overall tem. factor:     0.000000    0.000000    0.000000
 => Halfwidth parameters: 
         0.498650   -0.404208    0.181469
        -0.455212    0.399834    0.142713
         0.155665   -0.073837    0.026338
 => Cell parameters: 
        5.800400    0.000000    0.000000
        4.806301    0.000000    0.000000
        7.526300    0.000000    0.000000
       90.000000    0.000000    0.000000
      112.699997    0.000000    0.000000
       90.000000    0.000000    0.000000
 => Preferred orientation: 
         0.000000    0.000000    0.000000
         0.000000    0.000000    0.000000
 => Asymmetry parameters: 
         0.000000    0.000000    0.000000
         0.000000    0.000000    0.000000
         0.000000    0.000000    0.000000
         0.000000    0.000000    0.000000
 => X and Y parameters: 
         0.018961    0.000000    0.000000
         0.000000    0.000000    0.000000
 => Strain parameters: 
         0.000000    0.000000    0.000000
         0.000000    0.000000    0.000000
         0.000000    0.000000    0.000000
 => Size   parameters (G,L): 
         0.000000    0.000000    0.000000
         0.000000    0.000000    0.000000
 => Further shape parameters (S_L and D_L): 
       0.000000  0.000000  0.000000
       0.000000  0.000000  0.000000

 ==> GLOBAL PARAMETERS FOR PATTERN#  1


 => Zero-point:     0.0810    0.0038    0.0001
 => Background Polynomial Parameters ==>
       150.23     0.18090     0.48531    
       37.378    -0.60296      1.3424    
      -85.393    -0.31491      1.4870    
       84.252      1.1992      2.7165    
      -26.351    -0.56232      1.8549    
       0.0000      0.0000      0.0000    

 => Cos( theta)-shift parameter :   0.0000  0.0000  0.0000
 => Sin(2theta)-shift parameter :   0.0000  0.0000  0.0000

 ==> RELIABILITY FACTORS WITH ALL NON-EXCLUDED POINTS FOR PATTERN:  1

 => R-Factors:   6.77      10.3     Chi2:  1.77     DW-Stat.:  1.1334   Patt#:  1
 => Expected :            7.75                                1.9137
 => Deviance : 0.754E+04     Dev*:   1.678    
 => GoF-index:  1.3         Sqrt(Residual/N)
 => N-P+C:  4486

 =>    SumYdif       SumYobs      SumYcal      SumwYobsSQ     Residual    Condition
     0.5062E+05    0.7478E+06    0.7408E+06    0.7478E+06     7960.        0.7689E+16


 => Conventional Rietveld Rp,Rwp,Re and Chi2:   47.1      42.7      32.0      1.774    
 => (Values obtained using Ynet, but true sigma(y))
 =>  SumYnet, Sum(w Ynet**2):     0.1075E+06    0.4372E+05


 ==> RELIABILITY FACTORS FOR POINTS WITH BRAGG CONTRIBUTIONS FOR PATTERN:  1

 => R-Factors:   6.63      10.0     Chi2:  1.73     DW-Stat.:  1.2329   Patt#:
 => Expected :            7.63                                1.9113
 => Deviance : 0.692E+04     Dev*:   1.633    
 => GoF-index:  1.3         Sqrt(Residual/N)
 => N-P+C:  4232

 =>    SumYdif       SumYobs      SumYcal      SumwYobsSQ     Residual    Condition
     0.4815E+05    0.7264E+06    0.7200E+06    0.7264E+06     7317.        0.7689E+16


 => Conventional Rietveld Rp,Rwp,Re and Chi2:   45.1      41.2      31.3      1.729    
 => (Values obtained using Ynet, but true sigma(y))
 =>  SumYnet, Sum(w Ynet**2):     0.1068E+06    0.4308E+05


 => Global user-weigthed Chi2 (Bragg contrib.):   1.73    

 => ---------> Pattern#  1
 => Phase:  1
 =>    Bragg R-factor:  23.8    
 =>    RF-factor     :  17.8    
 => Phase:  2
 =>    Bragg R-factor:  15.5    
 =>    RF-factor     :  9.09    
 ++++++++++++++++++++++++++++++++++++++++++++++++++++++++++++++++++++++++++++++++++++++++++++++++++++++++++++++++++++++++

 => CYCLE No.:   11
 ---------------------------------------------------------------------------------------
 => Phase  1 Name: Darstellung, Eigenschaften und Kristallstruktur von Cu~2~P~7~ und Stru
 ---------------------------------------------------------------------------------------
 => New parameters, shifts, and standard deviations

 Atom        x       dx      sx       y       dy      sy       z       dz      sz       B       dB      sB      occ.    docc.   socc.

 P6       0.01830 0.00000 0.00000  0.24470 0.00000 0.00000  0.57790 0.00000 0.00000  0.00000 0.00000 0.00000  1.00000 0.00000 0.00000
 P5       0.09160 0.00000 0.00000  0.23340 0.00000 0.00000  0.01980 0.00000 0.00000  0.00000 0.00000 0.00000  1.00000 0.00000 0.00000
 P7       0.11740 0.00000 0.00000  0.15700 0.00000 0.00000  0.17120 0.00000 0.00000  0.00000 0.00000 0.00000  1.00000 0.00000 0.00000
 P8       0.29360 0.00000 0.00000  0.23350 0.00000 0.00000  0.22360 0.00000 0.00000  0.00000 0.00000 0.00000  1.00000 0.00000 0.00000
 P9       0.29970 0.00000 0.00000  0.24300 0.00000 0.00000  0.37710 0.00000 0.00000  0.00000 0.00000 0.00000  1.00000 0.00000 0.00000
 P4       0.02860 0.00000 0.00000  0.00000 0.00000 0.00000  0.35580 0.00000 0.00000  0.00000 0.00000 0.00000  0.50000 0.00000 0.00000
 Cu3      0.11640 0.00000 0.00000  0.00000 0.00000 0.00000  0.79440 0.00000 0.00000  0.00000 0.00000 0.00000  0.50000 0.00000 0.00000
 Cu4      0.21950 0.00000 0.00000  0.00000 0.00000 0.00000  0.42830 0.00000 0.00000  0.00000 0.00000 0.00000  0.50000 0.00000 0.00000
 P1       0.27510 0.00000 0.00000  0.00000 0.00000 0.00000  0.59500 0.00000 0.00000  0.00000 0.00000 0.00000  0.50000 0.00000 0.00000
 Cu2      0.34300 0.00000 0.00000  0.00000 0.00000 0.00000  0.03170 0.00000 0.00000  0.00000 0.00000 0.00000  0.50000 0.00000 0.00000
 P2       0.39400 0.00000 0.00000  0.00000 0.00000 0.00000  0.20300 0.00000 0.00000  0.00000 0.00000 0.00000  0.50000 0.00000 0.00000
 Cu1      0.53460 0.00000 0.00000  0.00000 0.00000 0.00000  0.35280 0.00000 0.00000  0.00000 0.00000 0.00000  0.50000 0.00000 0.00000
 P3       0.84800 0.00000 0.00000  0.00000 0.00000 0.00000  0.04260 0.00000 0.00000  0.00000 0.00000 0.00000  0.50000 0.00000 0.00000

 ==> PROFILE PARAMETERS FOR PATTERN#  1

 => Overall scale factor:      0.000005018    -0.000000010     0.000000053
 => Eta(p-Voigt) or m(Pearson VII):   0.000000  0.000000  0.000000
 => Overall tem. factor:     0.000000    0.000000    0.000000
 => Halfwidth parameters: 
         0.121456    0.049824    0.055089
        -0.179198   -0.065963    0.056422
         0.096084   -0.008806    0.012103
 => Cell parameters: 
       12.658006    0.000000    0.000000
        7.255999    0.000000    0.000000
       14.630004    0.000000    0.000000
       90.000000    0.000000    0.000000
      107.459999    0.000000    0.000000
       90.000000    0.000000    0.000000
 => Preferred orientation: 
         0.000000    0.000000    0.000000
         0.000000    0.000000    0.000000
 => Asymmetry parameters: 
         0.000000    0.000000    0.000000
         0.000000    0.000000    0.000000
         0.000000    0.000000    0.000000
         0.000000    0.000000    0.000000
 => X and Y parameters: 
         0.018961    0.000000    0.000000
         0.000000    0.000000    0.000000
 => Strain parameters: 
         0.000000    0.000000    0.000000
         0.000000    0.000000    0.000000
         0.000000    0.000000    0.000000
 => Size   parameters (G,L): 
         0.000000    0.000000    0.000000
         0.000000    0.000000    0.000000
 => Further shape parameters (S_L and D_L): 
       0.000000  0.000000  0.000000
       0.000000  0.000000  0.000000
 ---------------------------------------------------------------------------------------
 => Phase  2 Name: Darstellung, Eigenschaften und Kristallstruktur von Cu~2~P~7~ und Stru
 ---------------------------------------------------------------------------------------
 => New parameters, shifts, and standard deviations
