Repository: me2d09/lk99

# lk99
Analysis of the LK99 replication attempt

File: analysis/Cu3P/CuP2_Cu2P7.out (part 4 of 9)
 => Initial parameters ==>
 Atom    Ntyp                  X         Y         Z         B         occ.         in  fin  Spc  Mult
                             B11       B22       B33       B12       B13       B23
 Atom        x       dx      sx       y       dy      sy       z       dz      sz       B       dB      sB      occ.    docc.   socc.

 P2       0.09352 0.00000 0.00000  0.11390 0.00000 0.00000  0.41975 0.00000 0.00000  0.00000 0.00000 0.00000  1.00000 0.00000 0.00000
 Cu       0.35656 0.00000 0.00000  0.03929 0.00000 0.00000  0.08398 0.00000 0.00000  0.00000 0.00000 0.00000  1.00000 0.00000 0.00000
 P1       0.74958 0.00000 0.00000  0.27890 0.00000 0.00000  0.19970 0.00000 0.00000  0.00000 0.00000 0.00000  1.00000 0.00000 0.00000

 ==> PROFILE PARAMETERS FOR PATTERN#  1

 => Overall scale factor:      0.000124273     0.000002990     0.000001601
 => Eta(p-Voigt) or m(Pearson VII):   0.000000  0.000000  0.000000
 => Overall tem. factor:     0.000000    0.000000    0.000000
 => Halfwidth parameters: 
         0.419291   -0.079359    0.171134
        -0.310112    0.145100    0.137159
         0.123827   -0.031838    0.025526
 => Cell parameters: 
        5.800400    0.000000    0.000000
        4.806301    0.000000    0.000000
        7.526300    0.000000    0.000000
       90.000000    0.000000    0.000000
      112.699997    0.000000    0.000000
       90.000000    0.000000    0.000000
 => Preferred orientation: 
         0.000000    0.000000    0.000000
         0.000000    0.000000    0.000000
 => Asymmetry parameters: 
         0.000000    0.000000    0.000000
         0.000000    0.000000    0.000000
         0.000000    0.000000    0.000000
         0.000000    0.000000    0.000000
 => X and Y parameters: 
         0.018961    0.000000    0.000000
         0.000000    0.000000    0.000000
 => Strain parameters: 
         0.000000    0.000000    0.000000
         0.000000    0.000000    0.000000
         0.000000    0.000000    0.000000
 => Size   parameters (G,L): 
         0.000000    0.000000    0.000000
         0.000000    0.000000    0.000000
 => Further shape parameters (S_L and D_L): 
       0.000000  0.000000  0.000000
       0.000000  0.000000  0.000000

 ==> GLOBAL PARAMETERS FOR PATTERN#  1


 => Zero-point:     0.0849    0.0039    0.0001
 => Background Polynomial Parameters ==>
       149.98    -0.24584     0.47536    
       36.983    -0.39418      1.3035    
      -84.967     0.42679      1.4476    
       84.668     0.41564      2.6363    
      -26.863    -0.51206      1.8011    
       0.0000      0.0000      0.0000    

 => Cos( theta)-shift parameter :   0.0000  0.0000  0.0000
 => Sin(2theta)-shift parameter :   0.0000  0.0000  0.0000

 ==> RELIABILITY FACTORS WITH ALL NON-EXCLUDED POINTS FOR PATTERN:  1

 => R-Factors:   6.56      10.0     Chi2:  1.68     DW-Stat.:  1.1969   Patt#:  1
 => Expected :            7.75                                1.9137
 => Deviance : 0.702E+04     Dev*:   1.563    
 => GoF-index:  1.3         Sqrt(Residual/N)
 => N-P+C:  4486

 =>    SumYdif       SumYobs      SumYcal      SumwYobsSQ     Residual    Condition
     0.4906E+05    0.7478E+06    0.7421E+06    0.7478E+06     7528.        0.7384E+16


 => Conventional Rietveld Rp,Rwp,Re and Chi2:   45.7      41.5      32.0      1.678    
 => (Values obtained using Ynet, but true sigma(y))
 =>  SumYnet, Sum(w Ynet**2):     0.1074E+06    0.4367E+05


 ==> RELIABILITY FACTORS FOR POINTS WITH BRAGG CONTRIBUTIONS FOR PATTERN:  1

 => R-Factors:   6.41      9.74     Chi2:  1.63     DW-Stat.:  1.3087   Patt#:
 => Expected :            7.63                                1.9113
 => Deviance : 0.640E+04     Dev*:   1.511    
 => GoF-index:  1.3         Sqrt(Residual/N)
 => N-P+C:  4232

 =>    SumYdif       SumYobs      SumYcal      SumwYobsSQ     Residual    Condition
     0.4658E+05    0.7264E+06    0.7213E+06    0.7264E+06     6885.        0.7384E+16


 => Conventional Rietveld Rp,Rwp,Re and Chi2:   43.6      40.0      31.4      1.627    
 => (Values obtained using Ynet, but true sigma(y))
 =>  SumYnet, Sum(w Ynet**2):     0.1068E+06    0.4303E+05


 => Global user-weigthed Chi2 (Bragg contrib.):   1.63    

 => ---------> Pattern#  1
 => Phase:  1
 =>    Bragg R-factor:  21.6    
 =>    RF-factor     :  15.6    
 => Phase:  2
 =>    Bragg R-factor:  13.4    
 =>    RF-factor     :  8.21    
 ++++++++++++++++++++++++++++++++++++++++++++++++++++++++++++++++++++++++++++++++++++++++++++++++++++++++++++++++++++++++

 => CYCLE No.:   12
 ---------------------------------------------------------------------------------------
 => Phase  1 Name: Darstellung, Eigenschaften und Kristallstruktur von Cu~2~P~7~ und Stru
 ---------------------------------------------------------------------------------------
 => New parameters, shifts, and standard deviations

 Atom        x       dx      sx       y       dy      sy       z       dz      sz       B       dB      sB      occ.    docc.   socc.

 P6       0.01830 0.00000 0.00000  0.24470 0.00000 0.00000  0.57790 0.00000 0.00000  0.00000 0.00000 0.00000  1.00000 0.00000 0.00000
 P5       0.09160 0.00000 0.00000  0.23340 0.00000 0.00000  0.01980 0.00000 0.00000  0.00000 0.00000 0.00000  1.00000 0.00000 0.00000
 P7       0.11740 0.00000 0.00000  0.15700 0.00000 0.00000  0.17120 0.00000 0.00000  0.00000 0.00000 0.00000  1.00000 0.00000 0.00000
 P8       0.29360 0.00000 0.00000  0.23350 0.00000 0.00000  0.22360 0.00000 0.00000  0.00000 0.00000 0.00000  1.00000 0.00000 0.00000
 P9       0.29970 0.00000 0.00000  0.24300 0.00000 0.00000  0.37710 0.00000 0.00000  0.00000 0.00000 0.00000  1.00000 0.00000 0.00000
 P4       0.02860 0.00000 0.00000  0.00000 0.00000 0.00000  0.35580 0.00000 0.00000  0.00000 0.00000 0.00000  0.50000 0.00000 0.00000
 Cu3      0.11640 0.00000 0.00000  0.00000 0.00000 0.00000  0.79440 0.00000 0.00000  0.00000 0.00000 0.00000  0.50000 0.00000 0.00000
 Cu4      0.21950 0.00000 0.00000  0.00000 0.00000 0.00000  0.42830 0.00000 0.00000  0.00000 0.00000 0.00000  0.50000 0.00000 0.00000
 P1       0.27510 0.00000 0.00000  0.00000 0.00000 0.00000  0.59500 0.00000 0.00000  0.00000 0.00000 0.00000  0.50000 0.00000 0.00000
 Cu2      0.34300 0.00000 0.00000  0.00000 0.00000 0.00000  0.03170 0.00000 0.00000  0.00000 0.00000 0.00000  0.50000 0.00000 0.00000
 P2       0.39400 0.00000 0.00000  0.00000 0.00000 0.00000  0.20300 0.00000 0.00000  0.00000 0.00000 0.00000  0.50000 0.00000 0.00000
 Cu1      0.53460 0.00000 0.00000  0.00000 0.00000 0.00000  0.35280 0.00000 0.00000  0.00000 0.00000 0.00000  0.50000 0.00000 0.00000
 P3       0.84800 0.00000 0.00000  0.00000 0.00000 0.00000  0.04260 0.00000 0.00000  0.00000 0.00000 0.00000  0.50000 0.00000 0.00000

 ==> PROFILE PARAMETERS FOR PATTERN#  1

 => Overall scale factor:      0.000005004    -0.000000014     0.000000049
 => Eta(p-Voigt) or m(Pearson VII):   0.000000  0.000000  0.000000
 => Overall tem. factor:     0.000000    0.000000    0.000000
 => Halfwidth parameters: 
         0.117803   -0.003653    0.033600
        -0.131093    0.048105    0.035518
         0.081825   -0.014259    0.007779
 => Cell parameters: 
       12.658006    0.000000    0.000000
        7.255999    0.000000    0.000000
       14.630004    0.000000    0.000000
       90.000000    0.000000    0.000000
      107.459999    0.000000    0.000000
       90.000000    0.000000    0.000000
 => Preferred orientation: 
         0.000000    0.000000    0.000000
         0.000000    0.000000    0.000000
 => Asymmetry parameters: 
         0.000000    0.000000    0.000000
         0.000000    0.000000    0.000000
         0.000000    0.000000    0.000000
         0.000000    0.000000    0.000000
 => X and Y parameters: 
         0.018961    0.000000    0.000000
         0.000000    0.000000    0.000000
 => Strain parameters: 
         0.000000    0.000000    0.000000
         0.000000    0.000000    0.000000
         0.000000    0.000000    0.000000
 => Size   parameters (G,L): 
         0.000000    0.000000    0.000000
         0.000000    0.000000    0.000000
 => Further shape parameters (S_L and D_L): 
       0.000000  0.000000  0.000000
       0.000000  0.000000  0.000000
 ---------------------------------------------------------------------------------------
 => Phase  2 Name: Darstellung, Eigenschaften und Kristallstruktur von Cu~2~P~7~ und Stru
 ---------------------------------------------------------------------------------------
 => New parameters, shifts, and standard deviations

 Atom        x       dx      sx       y       dy      sy       z       dz      sz       B       dB      sB      occ.    docc.   socc.

 P2       0.09352 0.00000 0.00000  0.11390 0.00000 0.00000  0.41975 0.00000 0.00000  0.00000 0.00000 0.00000  1.00000 0.00000 0.00000
 Cu       0.35656 0.00000 0.00000  0.03929 0.00000 0.00000  0.08398 0.00000 0.00000  0.00000 0.00000 0.00000  1.00000 0.00000 0.00000
 P1       0.74958 0.00000 0.00000  0.27890 0.00000 0.00000  0.19970 0.00000 0.00000  0.00000 0.00000 0.00000  1.00000 0.00000 0.00000

 ==> PROFILE PARAMETERS FOR PATTERN#  1

 => Overall scale factor:      0.000124289     0.000000016     0.000001542
 => Eta(p-Voigt) or m(Pearson VII):   0.000000  0.000000  0.000000
 => Overall tem. factor:     0.000000    0.000000    0.000000
 => Halfwidth parameters: 
         0.379795   -0.039496    0.179550
        -0.228759    0.081353    0.141307
         0.102948   -0.020879    0.025925
 => Cell parameters: 
        5.800400    0.000000    0.000000
        4.806301    0.000000    0.000000
        7.526300    0.000000    0.000000
       90.000000    0.000000    0.000000
      112.699997    0.000000    0.000000
       90.000000    0.000000    0.000000
 => Preferred orientation: 
         0.000000    0.000000    0.000000
         0.000000    0.000000    0.000000
 => Asymmetry parameters: 
         0.000000    0.000000    0.000000
         0.000000    0.000000    0.000000
         0.000000    0.000000    0.000000
         0.000000    0.000000    0.000000
 => X and Y parameters: 
         0.018961    0.000000    0.000000
         0.000000    0.000000    0.000000
 => Strain parameters: 
         0.000000    0.000000    0.000000
         0.000000    0.000000    0.000000
         0.000000    0.000000    0.000000
 => Size   parameters (G,L): 
         0.000000    0.000000    0.000000
         0.000000    0.000000    0.000000
 => Further shape parameters (S_L and D_L): 
       0.000000  0.000000  0.000000
       0.000000  0.000000  0.000000

 ==> GLOBAL PARAMETERS FOR PATTERN#  1


 => Zero-point:     0.0880    0.0031    0.0001
 => Background Polynomial Parameters ==>
       150.06     0.78745E-01 0.44854    
       36.760    -0.22379      1.2384    
      -84.758     0.20896      1.3743    
       85.152     0.48430      2.5044    
      -27.129    -0.26594      1.7115    
       0.0000      0.0000      0.0000    

 => Cos( theta)-shift parameter :   0.0000  0.0000  0.0000
 => Sin(2theta)-shift parameter :   0.0000  0.0000  0.0000

 ==> RELIABILITY FACTORS WITH ALL NON-EXCLUDED POINTS FOR PATTERN:  1

 => R-Factors:   6.40      9.58     Chi2:  1.53     DW-Stat.:  1.3062   Patt#:  1
 => Expected :            7.75                                1.9137
 => Deviance : 0.654E+04     Dev*:   1.455    
 => GoF-index:  1.2         Sqrt(Residual/N)
 => N-P+C:  4486

 =>    SumYdif       SumYobs      SumYcal      SumwYobsSQ     Residual    Condition
     0.4783E+05    0.7478E+06    0.7416E+06    0.7478E+06     6863.        0.7845E+16


 => Conventional Rietveld Rp,Rwp,Re and Chi2:   44.0      39.5      32.0      1.530    
 => (Values obtained using Ynet, but true sigma(y))
 =>  SumYnet, Sum(w Ynet**2):     0.1087E+06    0.4393E+05


 ==> RELIABILITY FACTORS FOR POINTS WITH BRAGG CONTRIBUTIONS FOR PATTERN:  1

 => R-Factors:   6.24      9.25     Chi2:  1.47     DW-Stat.:  1.4412   Patt#:
 => Expected :            7.63                                1.9113
 => Deviance : 0.592E+04     Dev*:   1.396    
 => GoF-index:  1.2         Sqrt(Residual/N)
 => N-P+C:  4232

 =>    SumYdif       SumYobs      SumYcal      SumwYobsSQ     Residual    Condition
     0.4535E+05    0.7264E+06    0.7208E+06    0.7264E+06     6220.        0.7845E+16


 => Conventional Rietveld Rp,Rwp,Re and Chi2:   42.0      37.9      31.3      1.470    
 => (Values obtained using Ynet, but true sigma(y))
 =>  SumYnet, Sum(w Ynet**2):     0.1081E+06    0.4328E+05


 => Global user-weigthed Chi2 (Bragg contrib.):   1.47    

 => ---------> Pattern#  1
 => Phase:  1
 =>    Bragg R-factor:  23.0    
 =>    RF-factor     :  16.9    
 => Phase:  2
 =>    Bragg R-factor:  14.1    
 =>    RF-factor     :  8.65    
 ++++++++++++++++++++++++++++++++++++++++++++++++++++++++++++++++++++++++++++++++++++++++++++++++++++++++++++++++++++++++

 => CYCLE No.:   13
 ---------------------------------------------------------------------------------------
 => Phase  1 Name: Darstellung, Eigenschaften und Kristallstruktur von Cu~2~P~7~ und Stru
 ---------------------------------------------------------------------------------------
 => New parameters, shifts, and standard deviations

 Atom        x       dx      sx       y       dy      sy       z       dz      sz       B       dB      sB      occ.    docc.   socc.

 P6       0.01830 0.00000 0.00000  0.24470 0.00000 0.00000  0.57790 0.00000 0.00000  0.00000 0.00000 0.00000  1.00000 0.00000 0.00000
 P5       0.09160 0.00000 0.00000  0.23340 0.00000 0.00000  0.01980 0.00000 0.00000  0.00000 0.00000 0.00000  1.00000 0.00000 0.00000
 P7       0.11740 0.00000 0.00000  0.15700 0.00000 0.00000  0.17120 0.00000 0.00000  0.00000 0.00000 0.00000  1.00000 0.00000 0.00000
 P8       0.29360 0.00000 0.00000  0.23350 0.00000 0.00000  0.22360 0.00000 0.00000  0.00000 0.00000 0.00000  1.00000 0.00000 0.00000
 P9       0.29970 0.00000 0.00000  0.24300 0.00000 0.00000  0.37710 0.00000 0.00000  0.00000 0.00000 0.00000  1.00000 0.00000 0.00000
 P4       0.02860 0.00000 0.00000  0.00000 0.00000 0.00000  0.35580 0.00000 0.00000  0.00000 0.00000 0.00000  0.50000 0.00000 0.00000
 Cu3      0.11640 0.00000 0.00000  0.00000 0.00000 0.00000  0.79440 0.00000 0.00000  0.00000 0.00000 0.00000  0.50000 0.00000 0.00000
 Cu4      0.21950 0.00000 0.00000  0.00000 0.00000 0.00000  0.42830 0.00000 0.00000  0.00000 0.00000 0.00000  0.50000 0.00000 0.00000
 P1       0.27510 0.00000 0.00000  0.00000 0.00000 0.00000  0.59500 0.00000 0.00000  0.00000 0.00000 0.00000  0.50000 0.00000 0.00000
 Cu2      0.34300 0.00000 0.00000  0.00000 0.00000 0.00000  0.03170 0.00000 0.00000  0.00000 0.00000 0.00000  0.50000 0.00000 0.00000
 P2       0.39400 0.00000 0.00000  0.00000 0.00000 0.00000  0.20300 0.00000 0.00000  0.00000 0.00000 0.00000  0.50000 0.00000 0.00000
 Cu1      0.53460 0.00000 0.00000  0.00000 0.00000 0.00000  0.35280 0.00000 0.00000  0.00000 0.00000 0.00000  0.50000 0.00000 0.00000
 P3       0.84800 0.00000 0.00000  0.00000 0.00000 0.00000  0.04260 0.00000 0.00000  0.00000 0.00000 0.00000  0.50000 0.00000 0.00000

 ==> PROFILE PARAMETERS FOR PATTERN#  1

 => Overall scale factor:      0.000005011     0.000000007     0.000000048
 => Eta(p-Voigt) or m(Pearson VII):   0.000000  0.000000  0.000000
 => Overall tem. factor:     0.000000    0.000000    0.000000
 => Halfwidth parameters: 
         0.158697    0.040895    0.052080
        -0.156076   -0.024983    0.047485
         0.088201    0.006376    0.009479
 => Cell parameters: 
       12.658006    0.000000    0.000000
        7.255999    0.000000    0.000000
       14.630004    0.000000    0.000000
       90.000000    0.000000    0.000000
      107.459999    0.000000    0.000000
       90.000000    0.000000    0.000000
 => Preferred orientation: 
         0.000000    0.000000    0.000000
         0.000000    0.000000    0.000000
 => Asymmetry parameters: 
         0.000000    0.000000    0.000000
         0.000000    0.000000    0.000000
         0.000000    0.000000    0.000000
         0.000000    0.000000    0.000000
 => X and Y parameters: 
         0.018961    0.000000    0.000000
         0.000000    0.000000    0.000000
 => Strain parameters: 
         0.000000    0.000000    0.000000
         0.000000    0.000000    0.000000
         0.000000    0.000000    0.000000
 => Size   parameters (G,L): 
         0.000000    0.000000    0.000000
         0.000000    0.000000    0.000000
 => Further shape parameters (S_L and D_L): 
       0.000000  0.000000  0.000000
       0.000000  0.000000  0.000000
 ---------------------------------------------------------------------------------------
 => Phase  2 Name: Darstellung, Eigenschaften und Kristallstruktur von Cu~2~P~7~ und Stru
 ---------------------------------------------------------------------------------------
 => New parameters, shifts, and standard deviations

 Atom        x       dx      sx       y       dy      sy       z       dz      sz       B       dB      sB      occ.    docc.   socc.

 P2       0.09352 0.00000 0.00000  0.11390 0.00000 0.00000  0.41975 0.00000 0.00000  0.00000 0.00000 0.00000  1.00000 0.00000 0.00000
 Cu       0.35656 0.00000 0.00000  0.03929 0.00000 0.00000  0.08398 0.00000 0.00000  0.00000 0.00000 0.00000  1.00000 0.00000 0.00000
 P1       0.74958 0.00000 0.00000  0.27890 0.00000 0.00000  0.19970 0.00000 0.00000  0.00000 0.00000 0.00000  1.00000 0.00000 0.00000

 ==> PROFILE PARAMETERS FOR PATTERN#  1

 => Overall scale factor:      0.000124581     0.000000292     0.000001504
 => Eta(p-Voigt) or m(Pearson VII):   0.000000  0.000000  0.000000
 => Overall tem. factor:     0.000000    0.000000    0.000000
 => Halfwidth parameters: 
         0.402987    0.023192    0.180689
        -0.235931   -0.007172    0.139890
         0.101714   -0.001235    0.025381
 => Cell parameters: 
        5.800400    0.000000    0.000000
        4.806301    0.000000    0.000000
        7.526300    0.000000    0.000000
       90.000000    0.000000    0.000000
      112.699997    0.000000    0.000000
       90.000000    0.000000    0.000000
 => Preferred orientation: 
         0.000000    0.000000    0.000000
         0.000000    0.000000    0.000000
 => Asymmetry parameters: 
         0.000000    0.000000    0.000000
         0.000000    0.000000    0.000000
         0.000000    0.000000    0.000000
         0.000000    0.000000    0.000000
 => X and Y parameters: 
         0.018961    0.000000    0.000000
         0.000000    0.000000    0.000000
 => Strain parameters: 
         0.000000    0.000000    0.000000
         0.000000    0.000000    0.000000
         0.000000    0.000000    0.000000
 => Size   parameters (G,L): 
         0.000000    0.000000    0.000000
         0.000000    0.000000    0.000000
 => Further shape parameters (S_L and D_L): 
       0.000000  0.000000  0.000000
       0.000000  0.000000  0.000000

 ==> GLOBAL PARAMETERS FOR PATTERN#  1


 => Zero-point:     0.0909    0.0029    0.0001
 => Background Polynomial Parameters ==>
       150.03    -0.30295E-01 0.43617    
       36.664    -0.96082E-01  1.2027    
      -84.596     0.16177      1.3358    
       85.298     0.14574      2.4321    
      -27.223    -0.94359E-01  1.6620    
       0.0000      0.0000      0.0000    

 => Cos( theta)-shift parameter :   0.0000  0.0000  0.0000
 => Sin(2theta)-shift parameter :   0.0000  0.0000  0.0000

 ==> RELIABILITY FACTORS WITH ALL NON-EXCLUDED POINTS FOR PATTERN:  1

 => R-Factors:   6.28      9.33     Chi2:  1.45     DW-Stat.:  1.3747   Patt#:  1
 => Expected :            7.75                                1.9137
 => Deviance : 0.623E+04     Dev*:   1.387    
 => GoF-index:  1.2         Sqrt(Residual/N)
 => N-P+C:  4486

 =>    SumYdif       SumYobs      SumYcal      SumwYobsSQ     Residual    Condition
     0.4694E+05    0.7478E+06    0.7421E+06    0.7478E+06     6509.        0.7758E+16


 => Conventional Rietveld Rp,Rwp,Re and Chi2:   43.5      38.6      32.0      1.451    
 => (Values obtained using Ynet, but true sigma(y))
 =>  SumYnet, Sum(w Ynet**2):     0.1079E+06    0.4378E+05


 ==> RELIABILITY FACTORS FOR POINTS WITH BRAGG CONTRIBUTIONS FOR PATTERN:  1

 => R-Factors:   6.12      8.99     Chi2:  1.39     DW-Stat.:  1.5252   Patt#:
 => Expected :            7.63                                1.9113
 => Deviance : 0.561E+04     Dev*:   1.325    
 => GoF-index:  1.2         Sqrt(Residual/N)
 => N-P+C:  4232

 =>    SumYdif       SumYobs      SumYcal      SumwYobsSQ     Residual    Condition
     0.4447E+05    0.7264E+06    0.7213E+06    0.7264E+06     5866.        0.7758E+16


 => Conventional Rietveld Rp,Rwp,Re and Chi2:   41.5      36.9      31.3      1.386    
 => (Values obtained using Ynet, but true sigma(y))
 =>  SumYnet, Sum(w Ynet**2):     0.1073E+06    0.4314E+05


 => Global user-weigthed Chi2 (Bragg contrib.):   1.39    

 => ---------> Pattern#  1
 => Phase:  1
 =>    Bragg R-factor:  22.2    
 =>    RF-factor     :  16.2    
 => Phase:  2
 =>    Bragg R-factor:  13.6    
 =>    RF-factor     :  8.28    
 ++++++++++++++++++++++++++++++++++++++++++++++++++++++++++++++++++++++++++++++++++++++++++++++++++++++++++++++++++++++++

 => CYCLE No.:   14
 ---------------------------------------------------------------------------------------
 => Phase  1 Name: Darstellung, Eigenschaften und Kristallstruktur von Cu~2~P~7~ und Stru
 ---------------------------------------------------------------------------------------
 => New parameters, shifts, and standard deviations

 Atom        x       dx      sx       y       dy      sy       z       dz      sz       B       dB      sB      occ.    docc.   socc.

 P6       0.01830 0.00000 0.00000  0.24470 0.00000 0.00000  0.57790 0.00000 0.00000  0.00000 0.00000 0.00000  1.00000 0.00000 0.00000
 P5       0.09160 0.00000 0.00000  0.23340 0.00000 0.00000  0.01980 0.00000 0.00000  0.00000 0.00000 0.00000  1.00000 0.00000 0.00000
 P7       0.11740 0.00000 0.00000  0.15700 0.00000 0.00000  0.17120 0.00000 0.00000  0.00000 0.00000 0.00000  1.00000 0.00000 0.00000
 P8       0.29360 0.00000 0.00000  0.23350 0.00000 0.00000  0.22360 0.00000 0.00000  0.00000 0.00000 0.00000  1.00000 0.00000 0.00000
 P9       0.29970 0.00000 0.00000  0.24300 0.00000 0.00000  0.37710 0.00000 0.00000  0.00000 0.00000 0.00000  1.00000 0.00000 0.00000
 P4       0.02860 0.00000 0.00000  0.00000 0.00000 0.00000  0.35580 0.00000 0.00000  0.00000 0.00000 0.00000  0.50000 0.00000 0.00000
 Cu3      0.11640 0.00000 0.00000  0.00000 0.00000 0.00000  0.79440 0.00000 0.00000  0.00000 0.00000 0.00000  0.50000 0.00000 0.00000
 Cu4      0.21950 0.00000 0.00000  0.00000 0.00000 0.00000  0.42830 0.00000 0.00000  0.00000 0.00000 0.00000  0.50000 0.00000 0.00000
 P1       0.27510 0.00000 0.00000  0.00000 0.00000 0.00000  0.59500 0.00000 0.00000  0.00000 0.00000 0.00000  0.50000 0.00000 0.00000
 Cu2      0.34300 0.00000 0.00000  0.00000 0.00000 0.00000  0.03170 0.00000 0.00000  0.00000 0.00000 0.00000  0.50000 0.00000 0.00000
 P2       0.39400 0.00000 0.00000  0.00000 0.00000 0.00000  0.20300 0.00000 0.00000  0.00000 0.00000 0.00000  0.50000 0.00000 0.00000
 Cu1      0.53460 0.00000 0.00000  0.00000 0.00000 0.00000  0.35280 0.00000 0.00000  0.00000 0.00000 0.00000  0.50000 0.00000 0.00000
 P3       0.84800 0.00000 0.00000  0.00000 0.00000 0.00000  0.04260 0.00000 0.00000  0.00000 0.00000 0.00000  0.50000 0.00000 0.00000

 ==> PROFILE PARAMETERS FOR PATTERN#  1

 => Overall scale factor:      0.000005019     0.000000009     0.000000047
 => Eta(p-Voigt) or m(Pearson VII):   0.000000  0.000000  0.000000
 => Overall tem. factor:     0.000000    0.000000    0.000000
 => Halfwidth parameters: 
         0.211252    0.052554    0.066147
        -0.191429   -0.035353    0.056647
         0.095572    0.007371    0.010891
 => Cell parameters: 
       12.658006    0.000000    0.000000
        7.255999    0.000000    0.000000
       14.630004    0.000000    0.000000
       90.000000    0.000000    0.000000
      107.459999    0.000000    0.000000
       90.000000    0.000000    0.000000
 => Preferred orientation: 
         0.000000    0.000000    0.000000
         0.000000    0.000000    0.000000
 => Asymmetry parameters: 
         0.000000    0.000000    0.000000
         0.000000    0.000000    0.000000
         0.000000    0.000000    0.000000
         0.000000    0.000000    0.000000
 => X and Y parameters: 
         0.018961    0.000000    0.000000
         0.000000    0.000000    0.000000
 => Strain parameters: 
         0.000000    0.000000    0.000000
         0.000000    0.000000    0.000000
         0.000000    0.000000    0.000000
 => Size   parameters (G,L): 
         0.000000    0.000000    0.000000
         0.000000    0.000000    0.000000
 => Further shape parameters (S_L and D_L): 
       0.000000  0.000000  0.000000
       0.000000  0.000000  0.000000
 ---------------------------------------------------------------------------------------
 => Phase  2 Name: Darstellung, Eigenschaften und Kristallstruktur von Cu~2~P~7~ und Stru
 ---------------------------------------------------------------------------------------
 => New parameters, shifts, and standard deviations

 Atom        x       dx      sx       y       dy      sy       z       dz      sz       B       dB      sB      occ.    docc.   socc.

 P2       0.09352 0.00000 0.00000  0.11390 0.00000 0.00000  0.41975 0.00000 0.00000  0.00000 0.00000 0.00000  1.00000 0.00000 0.00000
 Cu       0.35656 0.00000 0.00000  0.03929 0.00000 0.00000  0.08398 0.00000 0.00000  0.00000 0.00000 0.00000  1.00000 0.00000 0.00000
 P1       0.74958 0.00000 0.00000  0.27890 0.00000 0.00000  0.19970 0.00000 0.00000  0.00000 0.00000 0.00000  1.00000 0.00000 0.00000

 ==> PROFILE PARAMETERS FOR PATTERN#  1

 => Overall scale factor:      0.000124758     0.000000177     0.000001476
 => Eta(p-Voigt) or m(Pearson VII):   0.000000  0.000000  0.000000
 => Overall tem. factor:     0.000000    0.000000    0.000000
 => Halfwidth parameters: 
         0.411138    0.008151    0.180090
        -0.238741   -0.002810    0.138251
         0.100704   -0.001010    0.024943
 => Cell parameters: 
        5.800400    0.000000    0.000000
        4.806301    0.000000    0.000000
        7.526300    0.000000    0.000000
       90.000000    0.000000    0.000000
      112.699997    0.000000    0.000000
       90.000000    0.000000    0.000000
 => Preferred orientation: 
         0.000000    0.000000    0.000000
         0.000000    0.000000    0.000000
 => Asymmetry parameters: 
         0.000000    0.000000    0.000000
         0.000000    0.000000    0.000000
         0.000000    0.000000    0.000000
         0.000000    0.000000    0.000000
 => X and Y parameters: 
         0.018961    0.000000    0.000000
         0.000000    0.000000    0.000000
 => Strain parameters: 
         0.000000    0.000000    0.000000
         0.000000    0.000000    0.000000
         0.000000    0.000000    0.000000
 => Size   parameters (G,L): 
         0.000000    0.000000    0.000000
         0.000000    0.000000    0.000000
 => Further shape parameters (S_L and D_L): 
       0.000000  0.000000  0.000000
       0.000000  0.000000  0.000000

 ==> GLOBAL PARAMETERS FOR PATTERN#  1


 => Zero-point:     0.0935    0.0026    0.0001
 => Background Polynomial Parameters ==>
       149.99    -0.41188E-01 0.42800    
       36.643    -0.20103E-01  1.1790    
      -84.370     0.22594      1.3099    
       85.308     0.10148E-01  2.3842    
      -27.217     0.60806E-02  1.6292    
       0.0000      0.0000      0.0000    

 => Cos( theta)-shift parameter :   0.0000  0.0000  0.0000
 => Sin(2theta)-shift parameter :   0.0000  0.0000  0.0000

 ==> RELIABILITY FACTORS WITH ALL NON-EXCLUDED POINTS FOR PATTERN:  1

 => R-Factors:   6.20      9.16     Chi2:  1.40     DW-Stat.:  1.4235   Patt#:  1
 => Expected :            7.75                                1.9137
 => Deviance : 0.601E+04     Dev*:   1.338    
 => GoF-index:  1.2         Sqrt(Residual/N)
 => N-P+C:  4486

 =>    SumYdif       SumYobs      SumYcal      SumwYobsSQ     Residual    Condition
     0.4635E+05    0.7478E+06    0.7424E+06    0.7478E+06     6278.        0.7650E+16


 => Conventional Rietveld Rp,Rwp,Re and Chi2:   43.0      37.9      32.0      1.399    
 => (Values obtained using Ynet, but true sigma(y))
 =>  SumYnet, Sum(w Ynet**2):     0.1077E+06    0.4377E+05


 ==> RELIABILITY FACTORS FOR POINTS WITH BRAGG CONTRIBUTIONS FOR PATTERN:  1

 => R-Factors:   6.04      8.81     Chi2:  1.33     DW-Stat.:  1.5857   Patt#:
 => Expected :            7.63                                1.9113
 => Deviance : 0.539E+04     Dev*:   1.273    
 => GoF-index:  1.2         Sqrt(Residual/N)
 => N-P+C:  4232

 =>    SumYdif       SumYobs      SumYcal      SumwYobsSQ     Residual    Condition
     0.4388E+05    0.7264E+06    0.7215E+06    0.7264E+06     5635.        0.7650E+16


 => Conventional Rietveld Rp,Rwp,Re and Chi2:   41.0      36.1      31.3      1.332    
 => (Values obtained using Ynet, but true sigma(y))
 =>  SumYnet, Sum(w Ynet**2):     0.1071E+06    0.4312E+05


 => Global user-weigthed Chi2 (Bragg contrib.):   1.33    

 => ---------> Pattern#  1
 => Phase:  1
 =>    Bragg R-factor:  21.5    
 =>    RF-factor     :  15.9    
 => Phase:  2
 =>    Bragg R-factor:  13.2    
 =>    RF-factor     :  8.17    
 ++++++++++++++++++++++++++++++++++++++++++++++++++++++++++++++++++++++++++++++++++++++++++++++++++++++++++++++++++++++++

 => CYCLE No.:   15
 ---------------------------------------------------------------------------------------
 => Phase  1 Name: Darstellung, Eigenschaften und Kristallstruktur von Cu~2~P~7~ und Stru
 ---------------------------------------------------------------------------------------
 => New parameters, shifts, and standard deviations

 Atom        x       dx      sx       y       dy      sy       z       dz      sz       B       dB      sB      occ.    docc.   socc.

 P6       0.01830 0.00000 0.00000  0.24470 0.00000 0.00000  0.57790 0.00000 0.00000  0.00000 0.00000 0.00000  1.00000 0.00000 0.00000
 P5       0.09160 0.00000 0.00000  0.23340 0.00000 0.00000  0.01980 0.00000 0.00000  0.00000 0.00000 0.00000  1.00000 0.00000 0.00000
 P7       0.11740 0.00000 0.00000  0.15700 0.00000 0.00000  0.17120 0.00000 0.00000  0.00000 0.00000 0.00000  1.00000 0.00000 0.00000
 P8       0.29360 0.00000 0.00000  0.23350 0.00000 0.00000  0.22360 0.00000 0.00000  0.00000 0.00000 0.00000  1.00000 0.00000 0.00000
 P9       0.29970 0.00000 0.00000  0.24300 0.00000 0.00000  0.37710 0.00000 0.00000  0.00000 0.00000 0.00000  1.00000 0.00000 0.00000
 P4       0.02860 0.00000 0.00000  0.00000 0.00000 0.00000  0.35580 0.00000 0.00000  0.00000 0.00000 0.00000  0.50000 0.00000 0.00000
 Cu3      0.11640 0.00000 0.00000  0.00000 0.00000 0.00000  0.79440 0.00000 0.00000  0.00000 0.00000 0.00000  0.50000 0.00000 0.00000
 Cu4      0.21950 0.00000 0.00000  0.00000 0.00000 0.00000  0.42830 0.00000 0.00000  0.00000 0.00000 0.00000  0.50000 0.00000 0.00000
 P1       0.27510 0.00000 0.00000  0.00000 0.00000 0.00000  0.59500 0.00000 0.00000  0.00000 0.00000 0.00000  0.50000 0.00000 0.00000
 Cu2      0.34300 0.00000 0.00000  0.00000 0.00000 0.00000  0.03170 0.00000 0.00000  0.00000 0.00000 0.00000  0.50000 0.00000 0.00000
 P2       0.39400 0.00000 0.00000  0.00000 0.00000 0.00000  0.20300 0.00000 0.00000  0.00000 0.00000 0.00000  0.50000 0.00000 0.00000
 Cu1      0.53460 0.00000 0.00000  0.00000 0.00000 0.00000  0.35280 0.00000 0.00000  0.00000 0.00000 0.00000  0.50000 0.00000 0.00000
 P3       0.84800 0.00000 0.00000  0.00000 0.00000 0.00000  0.04260 0.00000 0.00000  0.00000 0.00000 0.00000  0.50000 0.00000 0.00000

 ==> PROFILE PARAMETERS FOR PATTERN#  1

 => Overall scale factor:      0.000005027     0.000000008     0.000000047
 => Eta(p-Voigt) or m(Pearson VII):   0.000000  0.000000  0.000000
 => Overall tem. factor:     0.000000    0.000000    0.000000
 => Halfwidth parameters: 
         0.267425    0.056173    0.078160
        -0.230115   -0.038686    0.064514
         0.102092    0.006520    0.012103
 => Cell parameters: 
       12.658006    0.000000    0.000000
        7.255999    0.000000    0.000000
       14.630004    0.000000    0.000000
       90.000000    0.000000    0.000000
      107.459999    0.000000    0.000000
       90.000000    0.000000    0.000000
 => Preferred orientation: 
         0.000000    0.000000    0.000000
         0.000000    0.000000    0.000000
 => Asymmetry parameters: 
         0.000000    0.000000    0.000000
         0.000000    0.000000    0.000000
         0.000000    0.000000    0.000000
         0.000000    0.000000    0.000000
 => X and Y parameters: 
         0.018961    0.000000    0.000000
         0.000000    0.000000    0.000000
 => Strain parameters: 
         0.000000    0.000000    0.000000
         0.000000    0.000000    0.000000
         0.000000    0.000000    0.000000
 => Size   parameters (G,L): 
         0.000000    0.000000    0.000000
         0.000000    0.000000    0.000000
 => Further shape parameters (S_L and D_L): 
       0.000000  0.000000  0.000000
       0.000000  0.000000  0.000000
 ---------------------------------------------------------------------------------------
 => Phase  2 Name: Darstellung, Eigenschaften und Kristallstruktur von Cu~2~P~7~ und Stru
 ---------------------------------------------------------------------------------------
 => New parameters, shifts, and standard deviations

 Atom        x       dx      sx       y       dy      sy       z       dz      sz       B       dB      sB      occ.    docc.   socc.

 P2       0.09352 0.00000 0.00000  0.11390 0.00000 0.00000  0.41975 0.00000 0.00000  0.00000 0.00000 0.00000  1.00000 0.00000 0.00000
 Cu       0.35656 0.00000 0.00000  0.03929 0.00000 0.00000  0.08398 0.00000 0.00000  0.00000 0.00000 0.00000  1.00000 0.00000 0.00000
 P1       0.74958 0.00000 0.00000  0.27890 0.00000 0.00000  0.19970 0.00000 0.00000  0.00000 0.00000 0.00000  1.00000 0.00000 0.00000

 ==> PROFILE PARAMETERS FOR PATTERN#  1

 => Overall scale factor:      0.000124856     0.000000098     0.000001452
 => Eta(p-Voigt) or m(Pearson VII):   0.000000  0.000000  0.000000
 => Overall tem. factor:     0.000000    0.000000    0.000000
 => Halfwidth parameters: 
         0.410081   -0.001056    0.176561
        -0.237258    0.001484    0.135069
         0.099019   -0.001685    0.024314
 => Cell parameters: 
        5.800400    0.000000    0.000000
        4.806301    0.000000    0.000000
        7.526300    0.000000    0.000000
       90.000000    0.000000    0.000000
      112.699997    0.000000    0.000000
       90.000000    0.000000    0.000000
 => Preferred orientation: 
         0.000000    0.000000    0.000000
         0.000000    0.000000    0.000000
 => Asymmetry parameters: 
         0.000000    0.000000    0.000000
         0.000000    0.000000    0.000000
         0.000000    0.000000    0.000000
         0.000000    0.000000    0.000000
 => X and Y parameters: 
         0.018961    0.000000    0.000000
         0.000000    0.000000    0.000000
 => Strain parameters: 
         0.000000    0.000000    0.000000
         0.000000    0.000000    0.000000
         0.000000    0.000000    0.000000
 => Size   parameters (G,L): 
         0.000000    0.000000    0.000000
         0.000000    0.000000    0.000000
 => Further shape parameters (S_L and D_L): 
       0.000000  0.000000  0.000000
       0.000000  0.000000  0.000000

 ==> GLOBAL PARAMETERS FOR PATTERN#  1


 => Zero-point:     0.0959    0.0024    0.0001
 => Background Polynomial Parameters ==>
       149.95    -0.37352E-01 0.42103    
       36.625    -0.18405E-01  1.1591    
      -84.340     0.29942E-01  1.2882    
       85.325     0.17034E-01  2.3440    
      -27.197     0.19388E-01  1.6019    
       0.0000      0.0000      0.0000    

 => Cos( theta)-shift parameter :   0.0000  0.0000  0.0000
 => Sin(2theta)-shift parameter :   0.0000  0.0000  0.0000

 ==> RELIABILITY FACTORS WITH ALL NON-EXCLUDED POINTS FOR PATTERN:  1

 => R-Factors:   6.13      9.02     Chi2:  1.36     DW-Stat.:  1.4666   Patt#:  1
 => Expected :            7.75                                1.9137
 => Deviance : 0.583E+04     Dev*:   1.299    
 => GoF-index:  1.2         Sqrt(Residual/N)
 => N-P+C:  4486

 =>    SumYdif       SumYobs      SumYcal      SumwYobsSQ     Residual    Condition
     0.4584E+05    0.7478E+06    0.7429E+06    0.7478E+06     6088.        0.7572E+16


 => Conventional Rietveld Rp,Rwp,Re and Chi2:   42.7      37.3      32.0      1.357    
 => (Values obtained using Ynet, but true sigma(y))
 =>  SumYnet, Sum(w Ynet**2):     0.1073E+06    0.4372E+05


 ==> RELIABILITY FACTORS FOR POINTS WITH BRAGG CONTRIBUTIONS FOR PATTERN:  1

 => R-Factors:   5.97      8.66     Chi2:  1.29     DW-Stat.:  1.6394   Patt#:
 => Expected :            7.63                                1.9113
 => Deviance : 0.522E+04     Dev*:   1.232    
 => GoF-index:  1.1         Sqrt(Residual/N)
 => N-P+C:  4232

 =>    SumYdif       SumYobs      SumYcal      SumwYobsSQ     Residual    Condition
     0.4338E+05    0.7264E+06    0.7220E+06    0.7264E+06     5446.        0.7572E+16


 => Conventional Rietveld Rp,Rwp,Re and Chi2:   40.6      35.6      31.3      1.287    
 => (Values obtained using Ynet, but true sigma(y))
 =>  SumYnet, Sum(w Ynet**2):     0.1067E+06    0.4308E+05


 => Global user-weigthed Chi2 (Bragg contrib.):   1.29    

 => ---------> Pattern#  1
 => Phase:  1
 =>    Bragg R-factor:  21.1    
 =>    RF-factor     :  15.6    
 => Phase:  2
 =>    Bragg R-factor:  13.0    
 =>    RF-factor     :  8.12    
 ++++++++++++++++++++++++++++++++++++++++++++++++++++++++++++++++++++++++++++++++++++++++++++++++++++++++++++++++++++++++

 => CYCLE No.:   16
 ---------------------------------------------------------------------------------------
 => Phase  1 Name: Darstellung, Eigenschaften und Kristallstruktur von Cu~2~P~7~ und Stru
 ---------------------------------------------------------------------------------------
 => New parameters, shifts, and standard deviations

 Atom        x       dx      sx       y       dy      sy       z       dz      sz       B       dB      sB      occ.    docc.   socc.

 P6       0.01830 0.00000 0.00000  0.24470 0.00000 0.00000  0.57790 0.00000 0.00000  0.00000 0.00000 0.00000  1.00000 0.00000 0.00000
 P5       0.09160 0.00000 0.00000  0.23340 0.00000 0.00000  0.01980 0.00000 0.00000  0.00000 0.00000 0.00000  1.00000 0.00000 0.00000
 P7       0.11740 0.00000 0.00000  0.15700 0.00000 0.00000  0.17120 0.00000 0.00000  0.00000 0.00000 0.00000  1.00000 0.00000 0.00000
 P8       0.29360 0.00000 0.00000  0.23350 0.00000 0.00000  0.22360 0.00000 0.00000  0.00000 0.00000 0.00000  1.00000 0.00000 0.00000
 P9       0.29970 0.00000 0.00000  0.24300 0.00000 0.00000  0.37710 0.00000 0.00000  0.00000 0.00000 0.00000  1.00000 0.00000 0.00000
 P4       0.02860 0.00000 0.00000  0.00000 0.00000 0.00000  0.35580 0.00000 0.00000  0.00000 0.00000 0.00000  0.50000 0.00000 0.00000
 Cu3      0.11640 0.00000 0.00000  0.00000 0.00000 0.00000  0.79440 0.00000 0.00000  0.00000 0.00000 0.00000  0.50000 0.00000 0.00000
 Cu4      0.21950 0.00000 0.00000  0.00000 0.00000 0.00000  0.42830 0.00000 0.00000  0.00000 0.00000 0.00000  0.50000 0.00000 0.00000
 P1       0.27510 0.00000 0.00000  0.00000 0.00000 0.00000  0.59500 0.00000 0.00000  0.00000 0.00000 0.00000  0.50000 0.00000 0.00000
 Cu2      0.34300 0.00000 0.00000  0.00000 0.00000 0.00000  0.03170 0.00000 0.00000  0.00000 0.00000 0.00000  0.50000 0.00000 0.00000
 P2       0.39400 0.00000 0.00000  0.00000 0.00000 0.00000  0.20300 0.00000 0.00000  0.00000 0.00000 0.00000  0.50000 0.00000 0.00000
 Cu1      0.53460 0.00000 0.00000  0.00000 0.00000 0.00000  0.35280 0.00000 0.00000  0.00000 0.00000 0.00000  0.50000 0.00000 0.00000
 P3       0.84800 0.00000 0.00000  0.00000 0.00000 0.00000  0.04260 0.00000 0.00000  0.00000 0.00000 0.00000  0.50000 0.00000 0.00000

 ==> PROFILE PARAMETERS FOR PATTERN#  1

 => Overall scale factor:      0.000005033     0.000000006     0.000000046
 => Eta(p-Voigt) or m(Pearson VII):   0.000000  0.000000  0.000000
 => Overall tem. factor:     0.000000    0.000000    0.000000
 => Halfwidth parameters: 
         0.319028    0.051603    0.086576
