Repository: me2d09/lk99

# lk99
Analysis of the LK99 replication attempt

File: analysis/Cu3P/CuP2_Cu2P7.out (part 5 of 9)
 => Initial parameters ==>
 Atom    Ntyp                  X         Y         Z         B         occ.         in  fin  Spc  Mult
                             B11       B22       B33       B12       B13       B23
        -0.265438   -0.035323    0.069915
         0.106722    0.004630    0.012913
 => Cell parameters: 
       12.658006    0.000000    0.000000
        7.255999    0.000000    0.000000
       14.630004    0.000000    0.000000
       90.000000    0.000000    0.000000
      107.459999    0.000000    0.000000
       90.000000    0.000000    0.000000
 => Preferred orientation: 
         0.000000    0.000000    0.000000
         0.000000    0.000000    0.000000
 => Asymmetry parameters: 
         0.000000    0.000000    0.000000
         0.000000    0.000000    0.000000
         0.000000    0.000000    0.000000
         0.000000    0.000000    0.000000
 => X and Y parameters: 
         0.018961    0.000000    0.000000
         0.000000    0.000000    0.000000
 => Strain parameters: 
         0.000000    0.000000    0.000000
         0.000000    0.000000    0.000000
         0.000000    0.000000    0.000000
 => Size   parameters (G,L): 
         0.000000    0.000000    0.000000
         0.000000    0.000000    0.000000
 => Further shape parameters (S_L and D_L): 
       0.000000  0.000000  0.000000
       0.000000  0.000000  0.000000
 ---------------------------------------------------------------------------------------
 => Phase  2 Name: Darstellung, Eigenschaften und Kristallstruktur von Cu~2~P~7~ und Stru
 ---------------------------------------------------------------------------------------
 => New parameters, shifts, and standard deviations

 Atom        x       dx      sx       y       dy      sy       z       dz      sz       B       dB      sB      occ.    docc.   socc.

 P2       0.09352 0.00000 0.00000  0.11390 0.00000 0.00000  0.41975 0.00000 0.00000  0.00000 0.00000 0.00000  1.00000 0.00000 0.00000
 Cu       0.35656 0.00000 0.00000  0.03929 0.00000 0.00000  0.08398 0.00000 0.00000  0.00000 0.00000 0.00000  1.00000 0.00000 0.00000
 P1       0.74958 0.00000 0.00000  0.27890 0.00000 0.00000  0.19970 0.00000 0.00000  0.00000 0.00000 0.00000  1.00000 0.00000 0.00000

 ==> PROFILE PARAMETERS FOR PATTERN#  1

 => Overall scale factor:      0.000124881     0.000000025     0.000001429
 => Eta(p-Voigt) or m(Pearson VII):   0.000000  0.000000  0.000000
 => Overall tem. factor:     0.000000    0.000000    0.000000
 => Halfwidth parameters: 
         0.404947   -0.005134    0.171501
        -0.233556    0.003701    0.130973
         0.096896   -0.002122    0.023550
 => Cell parameters: 
        5.800400    0.000000    0.000000
        4.806301    0.000000    0.000000
        7.526300    0.000000    0.000000
       90.000000    0.000000    0.000000
      112.699997    0.000000    0.000000
       90.000000    0.000000    0.000000
 => Preferred orientation: 
         0.000000    0.000000    0.000000
         0.000000    0.000000    0.000000
 => Asymmetry parameters: 
         0.000000    0.000000    0.000000
         0.000000    0.000000    0.000000
         0.000000    0.000000    0.000000
         0.000000    0.000000    0.000000
 => X and Y parameters: 
         0.018961    0.000000    0.000000
         0.000000    0.000000    0.000000
 => Strain parameters: 
         0.000000    0.000000    0.000000
         0.000000    0.000000    0.000000
         0.000000    0.000000    0.000000
 => Size   parameters (G,L): 
         0.000000    0.000000    0.000000
         0.000000    0.000000    0.000000
 => Further shape parameters (S_L and D_L): 
       0.000000  0.000000  0.000000
       0.000000  0.000000  0.000000

 ==> GLOBAL PARAMETERS FOR PATTERN#  1


 => Zero-point:     0.0980    0.0021    0.0001
 => Background Polynomial Parameters ==>
       149.90    -0.53025E-01 0.41446    
       36.603    -0.22276E-01  1.1411    
      -84.331     0.90813E-02  1.2683    
       85.361     0.36332E-01  2.3076    
      -27.188     0.98007E-02  1.5773    
       0.0000      0.0000      0.0000    

 => Cos( theta)-shift parameter :   0.0000  0.0000  0.0000
 => Sin(2theta)-shift parameter :   0.0000  0.0000  0.0000

 ==> RELIABILITY FACTORS WITH ALL NON-EXCLUDED POINTS FOR PATTERN:  1

 => R-Factors:   6.08      8.90     Chi2:  1.32     DW-Stat.:  1.5059   Patt#:  1
 => Expected :            7.75                                1.9137
 => Deviance : 0.569E+04     Dev*:   1.268    
 => GoF-index:  1.1         Sqrt(Residual/N)
 => N-P+C:  4486

 =>    SumYdif       SumYobs      SumYcal      SumwYobsSQ     Residual    Condition
     0.4547E+05    0.7478E+06    0.7429E+06    0.7478E+06     5920.        0.7533E+16


 => Conventional Rietveld Rp,Rwp,Re and Chi2:   42.4      36.8      32.0      1.320    
 => (Values obtained using Ynet, but true sigma(y))
 =>  SumYnet, Sum(w Ynet**2):     0.1073E+06    0.4373E+05


 ==> RELIABILITY FACTORS FOR POINTS WITH BRAGG CONTRIBUTIONS FOR PATTERN:  1

 => R-Factors:   5.92      8.52     Chi2:  1.25     DW-Stat.:  1.6890   Patt#:
 => Expected :            7.63                                1.9113
 => Deviance : 0.508E+04     Dev*:   1.199    
 => GoF-index:  1.1         Sqrt(Residual/N)
 => N-P+C:  4232

 =>    SumYdif       SumYobs      SumYcal      SumwYobsSQ     Residual    Condition
     0.4301E+05    0.7264E+06    0.7220E+06    0.7264E+06     5278.        0.7533E+16


 => Conventional Rietveld Rp,Rwp,Re and Chi2:   40.3      35.0      31.3      1.247    
 => (Values obtained using Ynet, but true sigma(y))
 =>  SumYnet, Sum(w Ynet**2):     0.1068E+06    0.4309E+05


 => Global user-weigthed Chi2 (Bragg contrib.):   1.25    

 => ---------> Pattern#  1
 => Phase:  1
 =>    Bragg R-factor:  20.8    
 =>    RF-factor     :  15.5    
 => Phase:  2
 =>    Bragg R-factor:  12.9    
 =>    RF-factor     :  8.12    
 ++++++++++++++++++++++++++++++++++++++++++++++++++++++++++++++++++++++++++++++++++++++++++++++++++++++++++++++++++++++++

 => CYCLE No.:   17
 ---------------------------------------------------------------------------------------
 => Phase  1 Name: Darstellung, Eigenschaften und Kristallstruktur von Cu~2~P~7~ und Stru
 ---------------------------------------------------------------------------------------
 => New parameters, shifts, and standard deviations

 Atom        x       dx      sx       y       dy      sy       z       dz      sz       B       dB      sB      occ.    docc.   socc.

 P6       0.01830 0.00000 0.00000  0.24470 0.00000 0.00000  0.57790 0.00000 0.00000  0.00000 0.00000 0.00000  1.00000 0.00000 0.00000
 P5       0.09160 0.00000 0.00000  0.23340 0.00000 0.00000  0.01980 0.00000 0.00000  0.00000 0.00000 0.00000  1.00000 0.00000 0.00000
 P7       0.11740 0.00000 0.00000  0.15700 0.00000 0.00000  0.17120 0.00000 0.00000  0.00000 0.00000 0.00000  1.00000 0.00000 0.00000
 P8       0.29360 0.00000 0.00000  0.23350 0.00000 0.00000  0.22360 0.00000 0.00000  0.00000 0.00000 0.00000  1.00000 0.00000 0.00000
 P9       0.29970 0.00000 0.00000  0.24300 0.00000 0.00000  0.37710 0.00000 0.00000  0.00000 0.00000 0.00000  1.00000 0.00000 0.00000
 P4       0.02860 0.00000 0.00000  0.00000 0.00000 0.00000  0.35580 0.00000 0.00000  0.00000 0.00000 0.00000  0.50000 0.00000 0.00000
 Cu3      0.11640 0.00000 0.00000  0.00000 0.00000 0.00000  0.79440 0.00000 0.00000  0.00000 0.00000 0.00000  0.50000 0.00000 0.00000
 Cu4      0.21950 0.00000 0.00000  0.00000 0.00000 0.00000  0.42830 0.00000 0.00000  0.00000 0.00000 0.00000  0.50000 0.00000 0.00000
 P1       0.27510 0.00000 0.00000  0.00000 0.00000 0.00000  0.59500 0.00000 0.00000  0.00000 0.00000 0.00000  0.50000 0.00000 0.00000
 Cu2      0.34300 0.00000 0.00000  0.00000 0.00000 0.00000  0.03170 0.00000 0.00000  0.00000 0.00000 0.00000  0.50000 0.00000 0.00000
 P2       0.39400 0.00000 0.00000  0.00000 0.00000 0.00000  0.20300 0.00000 0.00000  0.00000 0.00000 0.00000  0.50000 0.00000 0.00000
 Cu1      0.53460 0.00000 0.00000  0.00000 0.00000 0.00000  0.35280 0.00000 0.00000  0.00000 0.00000 0.00000  0.50000 0.00000 0.00000
 P3       0.84800 0.00000 0.00000  0.00000 0.00000 0.00000  0.04260 0.00000 0.00000  0.00000 0.00000 0.00000  0.50000 0.00000 0.00000

 ==> PROFILE PARAMETERS FOR PATTERN#  1

 => Overall scale factor:      0.000005041     0.000000008     0.000000045
 => Eta(p-Voigt) or m(Pearson VII):   0.000000  0.000000  0.000000
 => Overall tem. factor:     0.000000    0.000000    0.000000
 => Halfwidth parameters: 
         0.361781    0.042753    0.091652
        -0.294072   -0.028635    0.072960
         0.109594    0.002871    0.013330
 => Cell parameters: 
       12.658006    0.000000    0.000000
        7.255999    0.000000    0.000000
       14.630004    0.000000    0.000000
       90.000000    0.000000    0.000000
      107.459999    0.000000    0.000000
       90.000000    0.000000    0.000000
 => Preferred orientation: 
         0.000000    0.000000    0.000000
         0.000000    0.000000    0.000000
 => Asymmetry parameters: 
         0.000000    0.000000    0.000000
         0.000000    0.000000    0.000000
         0.000000    0.000000    0.000000
         0.000000    0.000000    0.000000
 => X and Y parameters: 
         0.018961    0.000000    0.000000
         0.000000    0.000000    0.000000
 => Strain parameters: 
         0.000000    0.000000    0.000000
         0.000000    0.000000    0.000000
         0.000000    0.000000    0.000000
 => Size   parameters (G,L): 
         0.000000    0.000000    0.000000
         0.000000    0.000000    0.000000
 => Further shape parameters (S_L and D_L): 
       0.000000  0.000000  0.000000
       0.000000  0.000000  0.000000
 ---------------------------------------------------------------------------------------
 => Phase  2 Name: Darstellung, Eigenschaften und Kristallstruktur von Cu~2~P~7~ und Stru
 ---------------------------------------------------------------------------------------
 => New parameters, shifts, and standard deviations

 Atom        x       dx      sx       y       dy      sy       z       dz      sz       B       dB      sB      occ.    docc.   socc.

 P2       0.09352 0.00000 0.00000  0.11390 0.00000 0.00000  0.41975 0.00000 0.00000  0.00000 0.00000 0.00000  1.00000 0.00000 0.00000
 Cu       0.35656 0.00000 0.00000  0.03929 0.00000 0.00000  0.08398 0.00000 0.00000  0.00000 0.00000 0.00000  1.00000 0.00000 0.00000
 P1       0.74958 0.00000 0.00000  0.27890 0.00000 0.00000  0.19970 0.00000 0.00000  0.00000 0.00000 0.00000  1.00000 0.00000 0.00000

 ==> PROFILE PARAMETERS FOR PATTERN#  1

 => Overall scale factor:      0.000124870    -0.000000011     0.000001407
 => Eta(p-Voigt) or m(Pearson VII):   0.000000  0.000000  0.000000
 => Overall tem. factor:     0.000000    0.000000    0.000000
 => Halfwidth parameters: 
         0.398868   -0.006080    0.165611
        -0.228415    0.005142    0.126303
         0.094734   -0.002163    0.022692
 => Cell parameters: 
        5.800400    0.000000    0.000000
        4.806301    0.000000    0.000000
        7.526300    0.000000    0.000000
       90.000000    0.000000    0.000000
      112.699997    0.000000    0.000000
       90.000000    0.000000    0.000000
 => Preferred orientation: 
         0.000000    0.000000    0.000000
         0.000000    0.000000    0.000000
 => Asymmetry parameters: 
         0.000000    0.000000    0.000000
         0.000000    0.000000    0.000000
         0.000000    0.000000    0.000000
         0.000000    0.000000    0.000000
 => X and Y parameters: 
         0.018961    0.000000    0.000000
         0.000000    0.000000    0.000000
 => Strain parameters: 
         0.000000    0.000000    0.000000
         0.000000    0.000000    0.000000
         0.000000    0.000000    0.000000
 => Size   parameters (G,L): 
         0.000000    0.000000    0.000000
         0.000000    0.000000    0.000000
 => Further shape parameters (S_L and D_L): 
       0.000000  0.000000  0.000000
       0.000000  0.000000  0.000000

 ==> GLOBAL PARAMETERS FOR PATTERN#  1


 => Zero-point:     0.0999    0.0019    0.0001
 => Background Polynomial Parameters ==>
       149.89    -0.33339E-02 0.40824    
       36.579    -0.24211E-01  1.1247    
      -84.333    -0.21011E-02  1.2499    
       85.409     0.47891E-01  2.2743    
      -27.190    -0.24503E-02  1.5548    
       0.0000      0.0000      0.0000    

 => Cos( theta)-shift parameter :   0.0000  0.0000  0.0000
 => Sin(2theta)-shift parameter :   0.0000  0.0000  0.0000

 ==> RELIABILITY FACTORS WITH ALL NON-EXCLUDED POINTS FOR PATTERN:  1

 => R-Factors:   6.04      8.78     Chi2:  1.29     DW-Stat.:  1.5422   Patt#:  1
 => Expected :            7.75                                1.9137
 => Deviance : 0.558E+04     Dev*:   1.242    
 => GoF-index:  1.1         Sqrt(Residual/N)
 => N-P+C:  4486

 =>    SumYdif       SumYobs      SumYcal      SumwYobsSQ     Residual    Condition
     0.4517E+05    0.7478E+06    0.7428E+06    0.7478E+06     5769.        0.7527E+16


 => Conventional Rietveld Rp,Rwp,Re and Chi2:   42.0      36.3      32.0      1.286    
 => (Values obtained using Ynet, but true sigma(y))
 =>  SumYnet, Sum(w Ynet**2):     0.1075E+06    0.4376E+05


 ==> RELIABILITY FACTORS FOR POINTS WITH BRAGG CONTRIBUTIONS FOR PATTERN:  1

 => R-Factors:   5.88      8.40     Chi2:  1.21     DW-Stat.:  1.7353   Patt#:
 => Expected :            7.63                                1.9113
 => Deviance : 0.496E+04     Dev*:   1.172    
 => GoF-index:  1.1         Sqrt(Residual/N)
 => N-P+C:  4232

 =>    SumYdif       SumYobs      SumYcal      SumwYobsSQ     Residual    Condition
     0.4271E+05    0.7264E+06    0.7219E+06    0.7264E+06     5127.        0.7527E+16


 => Conventional Rietveld Rp,Rwp,Re and Chi2:   40.0      34.5      31.3      1.212    
 => (Values obtained using Ynet, but true sigma(y))
 =>  SumYnet, Sum(w Ynet**2):     0.1069E+06    0.4312E+05


 => Global user-weigthed Chi2 (Bragg contrib.):   1.21    

 => ---------> Pattern#  1
 => Phase:  1
 =>    Bragg R-factor:  20.7    
 =>    RF-factor     :  15.4    
 => Phase:  2
 =>    Bragg R-factor:  12.8    
 =>    RF-factor     :  8.13    
 ++++++++++++++++++++++++++++++++++++++++++++++++++++++++++++++++++++++++++++++++++++++++++++++++++++++++++++++++++++++++

 => CYCLE No.:   18
 ---------------------------------------------------------------------------------------
 => Phase  1 Name: Darstellung, Eigenschaften und Kristallstruktur von Cu~2~P~7~ und Stru
 ---------------------------------------------------------------------------------------
 => New parameters, shifts, and standard deviations

 Atom        x       dx      sx       y       dy      sy       z       dz      sz       B       dB      sB      occ.    docc.   socc.

 P6       0.01830 0.00000 0.00000  0.24470 0.00000 0.00000  0.57790 0.00000 0.00000  0.00000 0.00000 0.00000  1.00000 0.00000 0.00000
 P5       0.09160 0.00000 0.00000  0.23340 0.00000 0.00000  0.01980 0.00000 0.00000  0.00000 0.00000 0.00000  1.00000 0.00000 0.00000
 P7       0.11740 0.00000 0.00000  0.15700 0.00000 0.00000  0.17120 0.00000 0.00000  0.00000 0.00000 0.00000  1.00000 0.00000 0.00000
 P8       0.29360 0.00000 0.00000  0.23350 0.00000 0.00000  0.22360 0.00000 0.00000  0.00000 0.00000 0.00000  1.00000 0.00000 0.00000
 P9       0.29970 0.00000 0.00000  0.24300 0.00000 0.00000  0.37710 0.00000 0.00000  0.00000 0.00000 0.00000  1.00000 0.00000 0.00000
 P4       0.02860 0.00000 0.00000  0.00000 0.00000 0.00000  0.35580 0.00000 0.00000  0.00000 0.00000 0.00000  0.50000 0.00000 0.00000
 Cu3      0.11640 0.00000 0.00000  0.00000 0.00000 0.00000  0.79440 0.00000 0.00000  0.00000 0.00000 0.00000  0.50000 0.00000 0.00000
 Cu4      0.21950 0.00000 0.00000  0.00000 0.00000 0.00000  0.42830 0.00000 0.00000  0.00000 0.00000 0.00000  0.50000 0.00000 0.00000
 P1       0.27510 0.00000 0.00000  0.00000 0.00000 0.00000  0.59500 0.00000 0.00000  0.00000 0.00000 0.00000  0.50000 0.00000 0.00000
 Cu2      0.34300 0.00000 0.00000  0.00000 0.00000 0.00000  0.03170 0.00000 0.00000  0.00000 0.00000 0.00000  0.50000 0.00000 0.00000
 P2       0.39400 0.00000 0.00000  0.00000 0.00000 0.00000  0.20300 0.00000 0.00000  0.00000 0.00000 0.00000  0.50000 0.00000 0.00000
 Cu1      0.53460 0.00000 0.00000  0.00000 0.00000 0.00000  0.35280 0.00000 0.00000  0.00000 0.00000 0.00000  0.50000 0.00000 0.00000
 P3       0.84800 0.00000 0.00000  0.00000 0.00000 0.00000  0.04260 0.00000 0.00000  0.00000 0.00000 0.00000  0.50000 0.00000 0.00000

 ==> PROFILE PARAMETERS FOR PATTERN#  1

 => Overall scale factor:      0.000005042     0.000000001     0.000000045
 => Eta(p-Voigt) or m(Pearson VII):   0.000000  0.000000  0.000000
 => Overall tem. factor:     0.000000    0.000000    0.000000
 => Halfwidth parameters: 
         0.395153    0.033372    0.094377
        -0.315764   -0.021692    0.074383
         0.111306    0.001712    0.013485
 => Cell parameters: 
       12.658006    0.000000    0.000000
        7.255999    0.000000    0.000000
       14.630004    0.000000    0.000000
       90.000000    0.000000    0.000000
      107.459999    0.000000    0.000000
       90.000000    0.000000    0.000000
 => Preferred orientation: 
         0.000000    0.000000    0.000000
         0.000000    0.000000    0.000000
 => Asymmetry parameters: 
         0.000000    0.000000    0.000000
         0.000000    0.000000    0.000000
         0.000000    0.000000    0.000000
         0.000000    0.000000    0.000000
 => X and Y parameters: 
         0.018961    0.000000    0.000000
         0.000000    0.000000    0.000000
 => Strain parameters: 
         0.000000    0.000000    0.000000
         0.000000    0.000000    0.000000
         0.000000    0.000000    0.000000
 => Size   parameters (G,L): 
         0.000000    0.000000    0.000000
         0.000000    0.000000    0.000000
 => Further shape parameters (S_L and D_L): 
       0.000000  0.000000  0.000000
       0.000000  0.000000  0.000000
 ---------------------------------------------------------------------------------------
 => Phase  2 Name: Darstellung, Eigenschaften und Kristallstruktur von Cu~2~P~7~ und Stru
 ---------------------------------------------------------------------------------------
 => New parameters, shifts, and standard deviations

 Atom        x       dx      sx       y       dy      sy       z       dz      sz       B       dB      sB      occ.    docc.   socc.

 P2       0.09352 0.00000 0.00000  0.11390 0.00000 0.00000  0.41975 0.00000 0.00000  0.00000 0.00000 0.00000  1.00000 0.00000 0.00000
 Cu       0.35656 0.00000 0.00000  0.03929 0.00000 0.00000  0.08398 0.00000 0.00000  0.00000 0.00000 0.00000  1.00000 0.00000 0.00000
 P1       0.74958 0.00000 0.00000  0.27890 0.00000 0.00000  0.19970 0.00000 0.00000  0.00000 0.00000 0.00000  1.00000 0.00000 0.00000

 ==> PROFILE PARAMETERS FOR PATTERN#  1

 => Overall scale factor:      0.000124854    -0.000000017     0.000001388
 => Eta(p-Voigt) or m(Pearson VII):   0.000000  0.000000  0.000000
 => Overall tem. factor:     0.000000    0.000000    0.000000
 => Halfwidth parameters: 
         0.393478   -0.005390    0.161143
        -0.222882    0.005532    0.122750
         0.092876   -0.001858    0.022036
 => Cell parameters: 
        5.800400    0.000000    0.000000
        4.806301    0.000000    0.000000
        7.526300    0.000000    0.000000
       90.000000    0.000000    0.000000
      112.699997    0.000000    0.000000
       90.000000    0.000000    0.000000
 => Preferred orientation: 
         0.000000    0.000000    0.000000
         0.000000    0.000000    0.000000
 => Asymmetry parameters: 
         0.000000    0.000000    0.000000
         0.000000    0.000000    0.000000
         0.000000    0.000000    0.000000
         0.000000    0.000000    0.000000
 => X and Y parameters: 
         0.018961    0.000000    0.000000
         0.000000    0.000000    0.000000
 => Strain parameters: 
         0.000000    0.000000    0.000000
         0.000000    0.000000    0.000000
         0.000000    0.000000    0.000000
 => Size   parameters (G,L): 
         0.000000    0.000000    0.000000
         0.000000    0.000000    0.000000
 => Further shape parameters (S_L and D_L): 
       0.000000  0.000000  0.000000
       0.000000  0.000000  0.000000

 ==> GLOBAL PARAMETERS FOR PATTERN#  1


 => Zero-point:     0.1016    0.0017    0.0001
 => Background Polynomial Parameters ==>
       149.89     0.34515E-03 0.40289    
       36.557    -0.22012E-01  1.1108    
      -84.335    -0.24023E-02  1.2342    
       85.455     0.45507E-01  2.2461    
      -27.199    -0.84894E-02  1.5357    
       0.0000      0.0000      0.0000    

 => Cos( theta)-shift parameter :   0.0000  0.0000  0.0000
 => Sin(2theta)-shift parameter :   0.0000  0.0000  0.0000

 ==> RELIABILITY FACTORS WITH ALL NON-EXCLUDED POINTS FOR PATTERN:  1

 => R-Factors:   6.01      8.69     Chi2:  1.26     DW-Stat.:  1.5744   Patt#:  1
 => Expected :            7.75                                1.9137
 => Deviance : 0.548E+04     Dev*:   1.221    
 => GoF-index:  1.1         Sqrt(Residual/N)
 => N-P+C:  4486

 =>    SumYdif       SumYobs      SumYcal      SumwYobsSQ     Residual    Condition
     0.4491E+05    0.7478E+06    0.7428E+06    0.7478E+06     5644.        0.7541E+16


 => Conventional Rietveld Rp,Rwp,Re and Chi2:   41.8      35.9      32.0      1.258    
 => (Values obtained using Ynet, but true sigma(y))
 =>  SumYnet, Sum(w Ynet**2):     0.1074E+06    0.4376E+05


 ==> RELIABILITY FACTORS FOR POINTS WITH BRAGG CONTRIBUTIONS FOR PATTERN:  1

 => R-Factors:   5.84      8.30     Chi2:  1.18     DW-Stat.:  1.7765   Patt#:
 => Expected :            7.63                                1.9113
 => Deviance : 0.487E+04     Dev*:   1.149    
 => GoF-index:  1.1         Sqrt(Residual/N)
 => N-P+C:  4232

 =>    SumYdif       SumYobs      SumYcal      SumwYobsSQ     Residual    Condition
     0.4244E+05    0.7264E+06    0.7220E+06    0.7264E+06     5002.        0.7541E+16


 => Conventional Rietveld Rp,Rwp,Re and Chi2:   39.7      34.1      31.3      1.182    
 => (Values obtained using Ynet, but true sigma(y))
 =>  SumYnet, Sum(w Ynet**2):     0.1068E+06    0.4311E+05


 => Global user-weigthed Chi2 (Bragg contrib.):   1.18    

 => ---------> Pattern#  1
 => Phase:  1
 =>    Bragg R-factor:  20.6    
 =>    RF-factor     :  15.4    
 => Phase:  2
 =>    Bragg R-factor:  12.9    
 =>    RF-factor     :  8.18    
 ++++++++++++++++++++++++++++++++++++++++++++++++++++++++++++++++++++++++++++++++++++++++++++++++++++++++++++++++++++++++

 => CYCLE No.:   19
 ---------------------------------------------------------------------------------------
 => Phase  1 Name: Darstellung, Eigenschaften und Kristallstruktur von Cu~2~P~7~ und Stru
 ---------------------------------------------------------------------------------------
 => New parameters, shifts, and standard deviations

 Atom        x       dx      sx       y       dy      sy       z       dz      sz       B       dB      sB      occ.    docc.   socc.

 P6       0.01830 0.00000 0.00000  0.24470 0.00000 0.00000  0.57790 0.00000 0.00000  0.00000 0.00000 0.00000  1.00000 0.00000 0.00000
 P5       0.09160 0.00000 0.00000  0.23340 0.00000 0.00000  0.01980 0.00000 0.00000  0.00000 0.00000 0.00000  1.00000 0.00000 0.00000
 P7       0.11740 0.00000 0.00000  0.15700 0.00000 0.00000  0.17120 0.00000 0.00000  0.00000 0.00000 0.00000  1.00000 0.00000 0.00000
 P8       0.29360 0.00000 0.00000  0.23350 0.00000 0.00000  0.22360 0.00000 0.00000  0.00000 0.00000 0.00000  1.00000 0.00000 0.00000
 P9       0.29970 0.00000 0.00000  0.24300 0.00000 0.00000  0.37710 0.00000 0.00000  0.00000 0.00000 0.00000  1.00000 0.00000 0.00000
 P4       0.02860 0.00000 0.00000  0.00000 0.00000 0.00000  0.35580 0.00000 0.00000  0.00000 0.00000 0.00000  0.50000 0.00000 0.00000
 Cu3      0.11640 0.00000 0.00000  0.00000 0.00000 0.00000  0.79440 0.00000 0.00000  0.00000 0.00000 0.00000  0.50000 0.00000 0.00000
 Cu4      0.21950 0.00000 0.00000  0.00000 0.00000 0.00000  0.42830 0.00000 0.00000  0.00000 0.00000 0.00000  0.50000 0.00000 0.00000
 P1       0.27510 0.00000 0.00000  0.00000 0.00000 0.00000  0.59500 0.00000 0.00000  0.00000 0.00000 0.00000  0.50000 0.00000 0.00000
 Cu2      0.34300 0.00000 0.00000  0.00000 0.00000 0.00000  0.03170 0.00000 0.00000  0.00000 0.00000 0.00000  0.50000 0.00000 0.00000
 P2       0.39400 0.00000 0.00000  0.00000 0.00000 0.00000  0.20300 0.00000 0.00000  0.00000 0.00000 0.00000  0.50000 0.00000 0.00000
 Cu1      0.53460 0.00000 0.00000  0.00000 0.00000 0.00000  0.35280 0.00000 0.00000  0.00000 0.00000 0.00000  0.50000 0.00000 0.00000
 P3       0.84800 0.00000 0.00000  0.00000 0.00000 0.00000  0.04260 0.00000 0.00000  0.00000 0.00000 0.00000  0.50000 0.00000 0.00000

 ==> PROFILE PARAMETERS FOR PATTERN#  1

 => Overall scale factor:      0.000005042     0.000000000     0.000000044
 => Eta(p-Voigt) or m(Pearson VII):   0.000000  0.000000  0.000000
 => Overall tem. factor:     0.000000    0.000000    0.000000
 => Halfwidth parameters: 
         0.420555    0.025403    0.096008
        -0.347770   -0.032006    0.075131
         0.112387    0.001081    0.013544
 => Cell parameters: 
       12.658006    0.000000    0.000000
        7.255999    0.000000    0.000000
       14.630004    0.000000    0.000000
       90.000000    0.000000    0.000000
      107.459999    0.000000    0.000000
       90.000000    0.000000    0.000000
 => Preferred orientation: 
         0.000000    0.000000    0.000000
         0.000000    0.000000    0.000000
 => Asymmetry parameters: 
         0.000000    0.000000    0.000000
         0.000000    0.000000    0.000000
         0.000000    0.000000    0.000000
         0.000000    0.000000    0.000000
 => X and Y parameters: 
         0.018961    0.000000    0.000000
         0.000000    0.000000    0.000000
 => Strain parameters: 
         0.000000    0.000000    0.000000
         0.000000    0.000000    0.000000
         0.000000    0.000000    0.000000
 => Size   parameters (G,L): 
         0.000000    0.000000    0.000000
         0.000000    0.000000    0.000000
 => Further shape parameters (S_L and D_L): 
       0.000000  0.000000  0.000000
       0.000000  0.000000  0.000000
 ---------------------------------------------------------------------------------------
 => Phase  2 Name: Darstellung, Eigenschaften und Kristallstruktur von Cu~2~P~7~ und Stru
 ---------------------------------------------------------------------------------------
 => New parameters, shifts, and standard deviations

 Atom        x       dx      sx       y       dy      sy       z       dz      sz       B       dB      sB      occ.    docc.   socc.

 P2       0.09352 0.00000 0.00000  0.11390 0.00000 0.00000  0.41975 0.00000 0.00000  0.00000 0.00000 0.00000  1.00000 0.00000 0.00000
 Cu       0.35656 0.00000 0.00000  0.03929 0.00000 0.00000  0.08398 0.00000 0.00000  0.00000 0.00000 0.00000  1.00000 0.00000 0.00000
 P1       0.74958 0.00000 0.00000  0.27890 0.00000 0.00000  0.19970 0.00000 0.00000  0.00000 0.00000 0.00000  1.00000 0.00000 0.00000

 ==> PROFILE PARAMETERS FOR PATTERN#  1

 => Overall scale factor:      0.000124844    -0.000000010     0.000001374
 => Eta(p-Voigt) or m(Pearson VII):   0.000000  0.000000  0.000000
 => Overall tem. factor:     0.000000    0.000000    0.000000
 => Halfwidth parameters: 
         0.389550   -0.003928    0.157932
        -0.217818    0.005064    0.120170
         0.091489   -0.001387    0.021559
 => Cell parameters: 
        5.800400    0.000000    0.000000
        4.806301    0.000000    0.000000
        7.526300    0.000000    0.000000
       90.000000    0.000000    0.000000
      112.699997    0.000000    0.000000
       90.000000    0.000000    0.000000
 => Preferred orientation: 
         0.000000    0.000000    0.000000
         0.000000    0.000000    0.000000
 => Asymmetry parameters: 
         0.000000    0.000000    0.000000
         0.000000    0.000000    0.000000
         0.000000    0.000000    0.000000
         0.000000    0.000000    0.000000
 => X and Y parameters: 
         0.018961    0.000000    0.000000
         0.000000    0.000000    0.000000
 => Strain parameters: 
         0.000000    0.000000    0.000000
         0.000000    0.000000    0.000000
         0.000000    0.000000    0.000000
 => Size   parameters (G,L): 
         0.000000    0.000000    0.000000
         0.000000    0.000000    0.000000
 => Further shape parameters (S_L and D_L): 
       0.000000  0.000000  0.000000
       0.000000  0.000000  0.000000

 ==> GLOBAL PARAMETERS FOR PATTERN#  1


 => Zero-point:     0.1031    0.0015    0.0001
 => Background Polynomial Parameters ==>
       149.89    -0.85616E-03 0.39863    
       36.539    -0.17792E-01  1.0997    
      -84.333     0.19598E-02  1.2218    
       85.490     0.35474E-01  2.2237    
      -27.208    -0.97830E-02  1.5204    
       0.0000      0.0000      0.0000    

 => Cos( theta)-shift parameter :   0.0000  0.0000  0.0000
 => Sin(2theta)-shift parameter :   0.0000  0.0000  0.0000

 ==> RELIABILITY FACTORS WITH ALL NON-EXCLUDED POINTS FOR PATTERN:  1

 => R-Factors:   5.98      8.61     Chi2:  1.24     DW-Stat.:  1.6004   Patt#:  1
 => Expected :            7.75                                1.9137
 => Deviance : 0.541E+04     Dev*:   1.204    
 => GoF-index:  1.1         Sqrt(Residual/N)
 => N-P+C:  4486

 =>    SumYdif       SumYobs      SumYcal      SumwYobsSQ     Residual    Condition
     0.4472E+05    0.7478E+06    0.7428E+06    0.7478E+06     5545.        0.7560E+16


 => Conventional Rietveld Rp,Rwp,Re and Chi2:   41.6      35.6      32.0      1.236    
 => (Values obtained using Ynet, but true sigma(y))
 =>  SumYnet, Sum(w Ynet**2):     0.1074E+06    0.4375E+05


 ==> RELIABILITY FACTORS FOR POINTS WITH BRAGG CONTRIBUTIONS FOR PATTERN:  1

 => R-Factors:   5.82      8.22     Chi2:  1.16     DW-Stat.:  1.8099   Patt#:
 => Expected :            7.63                                1.9113
 => Deviance : 0.479E+04     Dev*:   1.131    
 => GoF-index:  1.1         Sqrt(Residual/N)
 => N-P+C:  4232

 =>    SumYdif       SumYobs      SumYcal      SumwYobsSQ     Residual    Condition
     0.4225E+05    0.7264E+06    0.7220E+06    0.7264E+06     4903.        0.7560E+16


 => Conventional Rietveld Rp,Rwp,Re and Chi2:   39.6      33.7      31.3      1.159    
 => (Values obtained using Ynet, but true sigma(y))
 =>  SumYnet, Sum(w Ynet**2):     0.1068E+06    0.4311E+05


 => Global user-weigthed Chi2 (Bragg contrib.):   1.16    

 => ---------> Pattern#  1
 => Phase:  1
 =>    Bragg R-factor:  20.6    
 =>    RF-factor     :  15.4    
 => Phase:  2
 =>    Bragg R-factor:  12.9    
 =>    RF-factor     :  8.24    


   Standard deviations have to be multiplied by: 1.6556
   (correlated residuals) See references:
  -J.F.Berar & P.Lelann, J. Appl. Cryst. 24, 1-5 (1991) 
  -J.F.Berar, Acc. in Pow. Diff. II,NIST Sp.Pub. 846, 63(1992) 

 ++++++++++++++++++++++++++++++++++++++++++++++++++++++++++++++++++++++++++++++++++++++++++++++++++++++++++++++++++++++++

 => CYCLE No.:   20
 ---------------------------------------------------------------------------------------
 => Phase  1 Name: Darstellung, Eigenschaften und Kristallstruktur von Cu~2~P~7~ und Stru
 ---------------------------------------------------------------------------------------
 => New parameters, shifts, and standard deviations

 Atom        x       dx      sx       y       dy      sy       z       dz      sz       B       dB      sB      occ.    docc.   socc.

 P6       0.01830 0.00000 0.00000  0.24470 0.00000 0.00000  0.57790 0.00000 0.00000  0.00000 0.00000 0.00000  1.00000 0.00000 0.00000
 P5       0.09160 0.00000 0.00000  0.23340 0.00000 0.00000  0.01980 0.00000 0.00000  0.00000 0.00000 0.00000  1.00000 0.00000 0.00000
 P7       0.11740 0.00000 0.00000  0.15700 0.00000 0.00000  0.17120 0.00000 0.00000  0.00000 0.00000 0.00000  1.00000 0.00000 0.00000
 P8       0.29360 0.00000 0.00000  0.23350 0.00000 0.00000  0.22360 0.00000 0.00000  0.00000 0.00000 0.00000  1.00000 0.00000 0.00000
 P9       0.29970 0.00000 0.00000  0.24300 0.00000 0.00000  0.37710 0.00000 0.00000  0.00000 0.00000 0.00000  1.00000 0.00000 0.00000
 P4       0.02860 0.00000 0.00000  0.00000 0.00000 0.00000  0.35580 0.00000 0.00000  0.00000 0.00000 0.00000  0.50000 0.00000 0.00000
 Cu3      0.11640 0.00000 0.00000  0.00000 0.00000 0.00000  0.79440 0.00000 0.00000  0.00000 0.00000 0.00000  0.50000 0.00000 0.00000
 Cu4      0.21950 0.00000 0.00000  0.00000 0.00000 0.00000  0.42830 0.00000 0.00000  0.00000 0.00000 0.00000  0.50000 0.00000 0.00000
 P1       0.27510 0.00000 0.00000  0.00000 0.00000 0.00000  0.59500 0.00000 0.00000  0.00000 0.00000 0.00000  0.50000 0.00000 0.00000
 Cu2      0.34300 0.00000 0.00000  0.00000 0.00000 0.00000  0.03170 0.00000 0.00000  0.00000 0.00000 0.00000  0.50000 0.00000 0.00000
 P2       0.39400 0.00000 0.00000  0.00000 0.00000 0.00000  0.20300 0.00000 0.00000  0.00000 0.00000 0.00000  0.50000 0.00000 0.00000
 Cu1      0.53460 0.00000 0.00000  0.00000 0.00000 0.00000  0.35280 0.00000 0.00000  0.00000 0.00000 0.00000  0.50000 0.00000 0.00000
 P3       0.84800 0.00000 0.00000  0.00000 0.00000 0.00000  0.04260 0.00000 0.00000  0.00000 0.00000 0.00000  0.50000 0.00000 0.00000

 ==> PROFILE PARAMETERS FOR PATTERN#  1

 => Overall scale factor:      0.000005038    -0.000000004     0.000000043
 => Eta(p-Voigt) or m(Pearson VII):   0.000000  0.000000  0.000000
 => Overall tem. factor:     0.000000    0.000000    0.000000
 => Halfwidth parameters: 
         0.429525    0.008970    0.089978
        -0.338968    0.008802    0.070458
         0.110929   -0.001458    0.012689
 => Cell parameters: 
       12.658006    0.000000    0.000000
        7.255999    0.000000    0.000000
       14.630004    0.000000    0.000000
       90.000000    0.000000    0.000000
      107.459999    0.000000    0.000000
       90.000000    0.000000    0.000000
 => Preferred orientation: 
         0.000000    0.000000    0.000000
         0.000000    0.000000    0.000000
 => Asymmetry parameters: 
         0.000000    0.000000    0.000000
         0.000000    0.000000    0.000000
         0.000000    0.000000    0.000000
         0.000000    0.000000    0.000000
 => X and Y parameters: 
         0.018961    0.000000    0.000000
         0.000000    0.000000    0.000000
 => Strain parameters: 
         0.000000    0.000000    0.000000
         0.000000    0.000000    0.000000
         0.000000    0.000000    0.000000
 => Size   parameters (G,L): 
         0.000000    0.000000    0.000000
         0.000000    0.000000    0.000000
 => Further shape parameters (S_L and D_L): 
       0.000000  0.000000  0.000000
       0.000000  0.000000  0.000000
 ---------------------------------------------------------------------------------------
 => Phase  2 Name: Darstellung, Eigenschaften und Kristallstruktur von Cu~2~P~7~ und Stru
 ---------------------------------------------------------------------------------------
 => New parameters, shifts, and standard deviations

 Atom        x       dx      sx       y       dy      sy       z       dz      sz       B       dB      sB      occ.    docc.   socc.

 P2       0.09352 0.00000 0.00000  0.11390 0.00000 0.00000  0.41975 0.00000 0.00000  0.00000 0.00000 0.00000  1.00000 0.00000 0.00000
 Cu       0.35656 0.00000 0.00000  0.03929 0.00000 0.00000  0.08398 0.00000 0.00000  0.00000 0.00000 0.00000  1.00000 0.00000 0.00000
 P1       0.74958 0.00000 0.00000  0.27890 0.00000 0.00000  0.19970 0.00000 0.00000  0.00000 0.00000 0.00000  1.00000 0.00000 0.00000

 ==> PROFILE PARAMETERS FOR PATTERN#  1

 => Overall scale factor:      0.000124820    -0.000000024     0.000001363
 => Eta(p-Voigt) or m(Pearson VII):   0.000000  0.000000  0.000000
 => Overall tem. factor:     0.000000    0.000000    0.000000
 => Halfwidth parameters: 
         0.387190   -0.002359    0.156205
        -0.213039    0.004779    0.118750
         0.090132   -0.001357    0.021290
 => Cell parameters: 
        5.800400    0.000000    0.000000
        4.806301    0.000000    0.000000
        7.526300    0.000000    0.000000
       90.000000    0.000000    0.000000
      112.699997    0.000000    0.000000
       90.000000    0.000000    0.000000
 => Preferred orientation: 
         0.000000    0.000000    0.000000
         0.000000    0.000000    0.000000
 => Asymmetry parameters: 
         0.000000    0.000000    0.000000
         0.000000    0.000000    0.000000
         0.000000    0.000000    0.000000
         0.000000    0.000000    0.000000
 => X and Y parameters: 
         0.018961    0.000000    0.000000
         0.000000    0.000000    0.000000
 => Strain parameters: 
         0.000000    0.000000    0.000000
         0.000000    0.000000    0.000000
         0.000000    0.000000    0.000000
 => Size   parameters (G,L): 
         0.000000    0.000000    0.000000
         0.000000    0.000000    0.000000
 => Further shape parameters (S_L and D_L): 
       0.000000  0.000000  0.000000
       0.000000  0.000000  0.000000

 ==> GLOBAL PARAMETERS FOR PATTERN#  1


 => Zero-point:     0.1043    0.0013    0.0001
 => Background Polynomial Parameters ==>
       149.93     0.34672E-01 0.39417    
       36.507    -0.31379E-01  1.0899    
      -84.379    -0.45794E-01  1.2103    
       85.565     0.74826E-01  2.2037    
      -27.234    -0.25818E-01  1.5070    
       0.0000      0.0000      0.0000    

 => Cos( theta)-shift parameter :   0.0000  0.0000  0.0000
 => Sin(2theta)-shift parameter :   0.0000  0.0000  0.0000

 ==> RELIABILITY FACTORS WITH ALL NON-EXCLUDED POINTS FOR PATTERN:  1

 => R-Factors:   5.97      8.54     Chi2:  1.22     DW-Stat.:  1.6225   Patt#:  1
 => Expected :            7.75                                1.9137
 => Deviance : 0.536E+04     Dev*:   1.194    
 => GoF-index:  1.1         Sqrt(Residual/N)
 => N-P+C:  4486

 =>    SumYdif       SumYobs      SumYcal      SumwYobsSQ     Residual    Condition
     0.4462E+05    0.7478E+06    0.7429E+06    0.7478E+06     5460.        0.7718E+16


 => Conventional Rietveld Rp,Rwp,Re and Chi2:   41.6      35.3      32.0      1.217    
 => (Values obtained using Ynet, but true sigma(y))
 =>  SumYnet, Sum(w Ynet**2):     0.1074E+06    0.4375E+05

 => N-sigma of the GoF:       10.282

 ==> RELIABILITY FACTORS FOR POINTS WITH BRAGG CONTRIBUTIONS FOR PATTERN:  1

 => R-Factors:   5.80      8.14     Chi2:  1.14     DW-Stat.:  1.8386   Patt#:
 => Expected :            7.63                                1.9113
 => Deviance : 0.475E+04     Dev*:   1.121    
 => GoF-index:  1.1         Sqrt(Residual/N)
 => N-P+C:  4232

 =>    SumYdif       SumYobs      SumYcal      SumwYobsSQ     Residual    Condition
     0.4216E+05    0.7264E+06    0.7220E+06    0.7264E+06     4818.        0.7718E+16


 => Conventional Rietveld Rp,Rwp,Re and Chi2:   39.5      33.4      31.3      1.138    
 => (Values obtained using Ynet, but true sigma(y))
 =>  SumYnet, Sum(w Ynet**2):     0.1068E+06    0.4310E+05

 => N-sigma of the GoF:        6.369

 => Global user-weigthed Chi2 (Bragg contrib.):   1.14    

 => ---------> Pattern#  1
 => Phase:  1
 =>    Bragg R-factor:  20.8    
 =>    RF-factor     :  15.6    
 => Phase:  2
 =>    Bragg R-factor:  13.5    
 =>    RF-factor     :  8.44    

 --------------------------------------------------------------------------------------------------------------
 Pattern#  1 Phase No.:   1 Phase name: Darstellung, Eigenschaften und
 --------------------------------------------------------------------------------------------------------------

   No.  Code     H   K   L  Mult     Hw         2theta      Icalc       Iobs      Sigma      HwG     HwL       ETA       d-hkl        CORR

      1   1      0   0   2     2  0.282112      12.675        2.7        4.9      0.855  0.280979  0.002106  0.010171  6.977975    154.091537
      2   1     -2   0   1     2  0.276535      14.116        8.5        7.3      0.893  0.275273  0.002348  0.011563  6.268761    123.856178
      3   1      1   1   0     4  0.276105      14.229        1.0        0.8      0.106  0.274832  0.002367  0.011674  6.219441    243.748184
